Repository: kwillon/Megy

# Trial version of prediction of magnetic properties of nanoparticles, 2023 project. 

The project is a collection of different projects in one large with a large number of descriptors for nanoparticles. The original idea of predicting different parameters for coated and uncoated nanoparticles.
<div align='middle'><img src='data\pic1.png' style='width: 100%; min-width: 300px;'/></div>

File: data/Megy_data_1.csv (part 1 of 5)
,id,orig_c1,orig_c2,c1,c2,c3,formula_combined,chemical_formula,x,y,z,sphericity,shape,area/volume,max/min,space_group_core,space_group_shell,crystal_structure,coer_oe,sat_em_g,mr (emu/g),exc_bias_oe,ver_shift_emu_g,temperature_k,fc_field_t,h_range_max_koe,mass_ratio,exc_dir,ver_s_dir,common_spin,Effective anisotropy constant (J/m3),magnetic anisotropy constant (J/m3),magnetocrystalline anisotropy constant (J/m3),Anisotropy constant,Crystalline,MAE,Curie temperature (K),exchange constant (J/m) *10^-12,Electronegativity core,Demagnetization factors (Nd),interdomain coupling (alpha),mass_magnetic_susceptibility(emu/Oe*g)
0,1,ZnO,CoFe2O4,Zn1 O1,Fe2 Co1 O4,,Zn1 Fe2 Co1 O5,"['ZnO', 'CoFe2O4']",7.4,7.4,7.4,1.000000282,1,0.4054054054,1,186,227,16,27800,52.1524,13.76705,1132,0,5,5,50,23,0,1,,,,,,,,,,,,,
1,2,CoO,CoFe2O4,Co1 O1,Fe2 Co1 O4,,Fe2 Co2 O5,"['CoO', 'CoFe2O4']",7,7,7,1.000000282,1,0.4285714286,1,225,227,0,7800,83.14,43.2642,406,0,5,5,50,32,0,1,,,,,,,,,,,,,
2,3,Mn0.50Zn0.50Fe2O4,,Mn1 Zn1 Fe4 O8,,,Mn1 Zn1 Fe4 O8,['Mn0.50Zn0.50Fe2O4'],17,17,17,1.000000282,1,0.1764705882,1,227,0,3,24.8,2.29,0.0078,51.34,0,300,0,10,13,1,1,,,,,,,,,,,,,
3,4,Mn0.50Zn0.50Fe2O4,,Mn1 Zn1 Fe4 O8,,,Mn1 Zn1 Fe4 O8,['Mn0.50Zn0.50Fe2O4'],11,11,11,1.000000282,1,0.2727272727,1,227,0,3,90.2,2.43,0.0218,108.18,0,300,0,10,13,1,1,,,,,,,,,,,,,
4,5,Mn0.50Zn0.50Fe2O4,,Mn1 Zn1 Fe4 O8,,,Mn1 Zn1 Fe4 O8,['Mn0.50Zn0.50Fe2O4'],12,12,12,1.000000282,1,0.25,1,227,0,3,40.07,16.15,0.3498,8.92,0,300,0,10,13,1,1,,,,,,,,,,,,,
5,6,Mn0.50Zn0.50Fe2O4,,Mn1 Zn1 Fe4 O8,,,Mn1 Zn1 Fe4 O8,['Mn0.50Zn0.50Fe2O4'],18,18,18,1.000000282,1,0.1666666667,1,227,0,3,47.13,18.75,0.6546,14.38,0,300,0,10,13,1,1,,,,,,,,,,,,,
6,7,Mn0.50Zn0.50Fe2O4,,Mn1 Zn1 Fe4 O8,,,Mn1 Zn1 Fe4 O8,['Mn0.50Zn0.50Fe2O4'],21,21,21,1.000000282,1,0.1428571429,1,227,0,3,109.35,81.48,9.2738,2.83,0,300,0,10,13,1,1,,,,,,,,,,,,,
7,8,LaFeO3,,La1 Fe1 O3,,,La1 Fe1 O3,['LaFeO3'],27,27,27,1.000000282,1,0.1111111111,1,62,0,19,830,1.3235,0.735,0,0.017,5,0,60,51,1,0,,,,,,,,,,,,,
8,9,LaFeO3,,La1 Fe1 O3,,,La1 Fe1 O3,['LaFeO3'],27,27,27,1.000000282,1,0.1111111111,1,62,0,19,894,1.3529,0.735,255,0.04732,5,0.5,60,51,0,0,,,,,,,,,,,,,
9,10,LaFeO3,,La1 Fe1 O3,,,La1 Fe1 O3,['LaFeO3'],27,27,27,1.000000282,1,0.1111111111,1,62,0,19,910,1.3529,0.735,296,0.01728,5,1,60,51,0,1,,,,,,,,,,,,,
10,11,LaFeO3,,La1 Fe1 O3,,,La1 Fe1 O3,['LaFeO3'],27,27,27,1.000000282,1,0.1111111111,1,62,0,19,945,1.3823,0.735,344,0.04318,5,2,60,51,0,1,,,,,,,,,,,,,
11,12,LaFeO3,,La1 Fe1 O3,,,La1 Fe1 O3,['LaFeO3'],27,27,27,1.000000282,1,0.1111111111,1,62,0,19,1077,1.44117,0.7,635,0.142857,5,5,60,51,0,1,,,,,,,,,,,,,
12,13,LaFeO3,,La1 Fe1 O3,,,La1 Fe1 O3,['LaFeO3'],36,36,36,1.000000282,1,0.08333333333,1,62,0,19,894,0.65,0.0588,0,0.3,5,0,60,51,1,0,,,,,,,,,,,,,
13,14,LaFeO3,,La1 Fe1 O3,,,La1 Fe1 O3,['LaFeO3'],36,36,36,1.000000282,1,0.08333333333,1,62,0,19,985,0.65,0.0588,229,0.0088,5,0.5,60,51,0,1,,,,,,,,,,,,,
14,15,LaFeO3,,La1 Fe1 O3,,,La1 Fe1 O3,['LaFeO3'],36,36,36,1.000000282,1,0.08333333333,1,62,0,19,1016,0.65,0.0588,350,0.0176,5,1,60,51,0,1,,,,,,,,,,,,,
15,16,LaFeO3,,La1 Fe1 O3,,,La1 Fe1 O3,['LaFeO3'],36,36,36,1.000000282,1,0.08333333333,1,62,0,19,1074,0.66,0.0588,502,0.023,5,2,60,51,0,1,,,,,,,,,,,,,
16,17,LaFeO3,,La1 Fe1 O3,,,La1 Fe1 O3,['LaFeO3'],36,36,36,1.000000282,1,0.08333333333,1,62,0,19,1483,0.66,0.052,2157,0.084,5,5,60,51,0,1,,,,,,,,,,,,,
17,18,Ni,NiO,Ni1,Ni1 O1,,Ni2 O1,"['Ni', 'NiO']",30,30,30,1.000000282,1,0.1,1,225,225,7,634,26.6,21.5,130,0,8,1,2.5,73,0,1,,,,,,,,,,,,,
18,19,Ni,NiO,Ni1,Ni1 O1,,Ni2 O1,"['Ni', 'NiO']",30,30,30,1.000000282,1,0.1,1,225,225,7,641,26.4,21.5,137,0,8,1,2.5,73,0,1,,,,,,,,,,,,,
19,20,Ni,NiO,Ni1,Ni1 O1,,Ni2 O1,"['Ni', 'NiO']",30,30,30,1.000000282,1,0.1,1,225,225,7,379,15.2,8.9,38,0,8,1,2.5,73,0,1,,,,,,,,,,,,,
20,21,Ni,NiO,Ni1,Ni1 O1,,Ni2 O1,"['Ni', 'NiO']",30,30,30,1.000000282,1,0.1,1,225,225,7,547,14.7,10.7,73,0,8,1,2.5,73,0,1,,,,,,,,,,,,,
21,22,Ni,NiO,Ni1,Ni1 O1,,Ni2 O1,"['Ni', 'NiO']",30,30,30,1.000000282,1,0.1,1,225,225,7,534,16,13,81,0,8,1,2.5,73,0,1,,,,,,,,,,,,,
22,23,Ni,NiO,Ni1,Ni1 O1,,Ni2 O1,"['Ni', 'NiO']",30,30,30,1.000000282,1,0.1,1,225,225,7,756,16.5,12.8,109,0,8,1,2.5,73,0,1,,,,,,,,,,,,,
23,24,MgFe2O4,,Mg1 Fe2 O4,,,Mg1 Fe2 O4,['MgFe2O4'],12,12,12,0.6711392913,5,1.224744871,1,227,0,3,8.45,12.75,0.14,0,0,300,0,20,15,1,1,,,,,,,,,,,,,
24,25,MgFe2O4,,Mg1 Fe2 O4,,,Mg1 Fe2 O4,['MgFe2O4'],16,16,16,0.6711392913,5,0.9185586535,1,227,0,3,9.88,18.61,0.34,0,0,300,0,20,15,1,1,,,,,,,,,,,,,
25,26,MgFe2O4,,Mg1 Fe2 O4,,,Mg1 Fe2 O4,['MgFe2O4'],24,24,24,0.5166432673,2,0.28125,1,227,0,3,22.34,24.52,1.24,0,0,300,0,20,15,1,1,,,,,,,,,,,,,
26,27,MgFe2O4,,Mg1 Fe2 O4,,,Mg1 Fe2 O4,['MgFe2O4'],33,33,33,0.5166432673,2,0.2045454545,1,227,0,3,59.66,29.42,3.81,0,0,300,0,20,15,1,1,,,,,,,,,,,,,
27,28,CoFe2O4,,Fe2 Co1 O4,,,Fe2 Co1 O4,['CoFe2O4'],17.7,17.7,17.7,1.000000282,1,0.1694915254,1,227,0,3,1400,75,32,0,0,300,0.5,15,39,1,1,,,,,,,,,,,,,
28,29,BiFeO3,,Fe1 Bi1 O3,,,Fe1 Bi1 O3,['BiFeO3'],20.4,20.4,20.4,1.000000282,1,0.1470588235,1,161,0,24,0,0.12,0.03,0,0,300,0.5,15,20,1,1,,,,,,,,,,,,,
29,30,CoFe2O4,BiFeO3,Fe2 Co1 O4,Fe1 Bi1 O3,,Fe3 Co1 Bi1 O7,"['CoFe2O4', 'BiFeO3']",24.3,24.3,24.3,1.000000282,1,0.1234567901,1,227,161,13,902.2495,74.595,31.042,112.781,0,350,10,60,29,1,1,,,,,,,,,,,,,
30,31,CoFe2O4,BiFeO3,Fe2 Co1 O4,Fe1 Bi1 O3,,Fe3 Co1 Bi1 O7,"['CoFe2O4', 'BiFeO3']",24.3,24.3,24.3,1.000000282,1,0.1234567901,1,227,161,13,1316.317,79.167,39.222,226.736,0,300,10,60,29,1,1,,,,,,,,,,,,,
31,32,CoFe2O4,BiFeO3,Fe2 Co1 O4,Fe1 Bi1 O3,,Fe3 Co1 Bi1 O7,"['CoFe2O4', 'BiFeO3']",32.9,32.9,32.9,1.000000282,1,0.09118541033,1,227,161,13,1616.53,83.259,41.629,170,0,250,10,60,29,1,1,,,,,,,,,,,,,
32,33,CoFe2O4,BiFeO3,Fe2 Co1 O4,Fe1 Bi1 O3,,Fe3 Co1 Bi1 O7,"['CoFe2O4', 'BiFeO3']",24.3,24.3,24.3,1.000000282,1,0.1234567901,1,227,161,13,2594.2375,85.9,56,169.131,0,200,10,60,29,1,1,,,,,,,,,,,,,
33,34,CoFe2O4,BiFeO3,Fe2 Co1 O4,Fe1 Bi1 O3,,Fe3 Co1 Bi1 O7,"['CoFe2O4', 'BiFeO3']",24.3,24.3,24.3,1.000000282,1,0.1234567901,1,227,161,13,6052.7,87,67.858,112.78,0,100,10,60,29,1,1,,,,,,,,,,,,,
34,35,CoFe2O4,BiFeO3,Fe2 Co1 O4,Fe1 Bi1 O3,,Fe3 Co1 Bi1 O7,"['CoFe2O4', 'BiFeO3']",32.9,32.9,32.9,1.000000282,1,0.09118541033,1,227,161,13,7932.631,87.5,71.226,56.18,0,50,10,60,29,1,1,,,,,,,,,,,,,
35,36,CoFe2O4,BiFeO3,Fe2 Co1 O4,Fe1 Bi1 O3,,Fe3 Co1 Bi1 O7,"['CoFe2O4', 'BiFeO3']",24.3,24.3,24.3,1.000000282,1,0.1234567901,1,227,161,13,4116.89,87.349,63.046,90,0,150,10,60,29,1,1,,,,,,,,,,,,,
36,37,CoFe2O4,BiFeO3,Fe2 Co1 O4,Fe1 Bi1 O3,,Fe3 Co1 Bi1 O7,"['CoFe2O4', 'BiFeO3']",32.9,32.9,32.9,1.000000282,1,0.09118541033,1,227,161,13,8966,87.83,73.151,50,0,5,10,60,29,1,1,,,,,,,,,,,,,
37,38,Co,CoO,Co1,Co1 O1,,Co2 O1,"['Co', 'CoO']",30,30,30,1.000000282,1,0.1,1,194,225,16,538.42,18.372,4.3661,142.78,0,5,0.5,6,74,0,1,,,,,,,,,,,,,
38,39,Co,CoO,Co1,Co1 O1,,Co2 O1,"['Co', 'CoO']",30,30,30,1.000000282,1,0.1,1,194,225,16,434,18.372,4.3661,137.21,0,5,0.5,6,74,0,1,,,,,,,,,,,,,
39,40,Co,CoO,Co1,Co1 O1,,Co2 O1,"['Co', 'CoO']",30,30,30,1.000000282,1,0.1,1,194,225,16,280,18.372,4.3661,71,0,5,0.5,6,74,0,1,,,,,,,,,,,,,
40,41,Co,CoO,Co1,Co1 O1,,Co2 O1,"['Co', 'CoO']",30,30,30,1.000000282,1,0.1,1,194,225,16,532.96,18.372,4.3661,346.379,0,5,0.5,6,74,0,1,,,,,,,,,,,,,
41,42,FeRh,,Fe1 Rh1,,,Fe1 Rh1,['FeRh'],25,25,25,1.000000282,1,0.12,1,221,0,3,1661.3845,31.36,12.38458,952.57,0,2,1,0.1,30,0,1,,,,,,,,,,,,,
42,43,FeRh,,Fe1 Rh1,,,Fe1 Rh1,['FeRh'],25,25,25,1.000000282,1,0.12,1,221,0,3,1322.79,55.6912,11.45314,629.898,0,2,1,0.1,30,0,1,,,,,,,,,,,,,
43,44,FeRh,,Fe1 Rh1,,,Fe1 Rh1,['FeRh'],25,25,25,1.000000282,1,0.12,1,221,0,3,1070.862,20.04,15.9,519.698,0,2,1,0.1,30,0,1,,,,,,,,,,,,,
44,45,FeRh,,Fe1 Rh1,,,Fe1 Rh1,['FeRh'],25,25,25,1.000000282,1,0.12,1,221,0,3,881.8975,20.04,15.9,472.1585,0,2,1,0.1,30,0,1,,,,,,,,,,,,,
45,46,FeRh,,Fe1 Rh1,,,Fe1 Rh1,['FeRh'],200,200,200,1.000000282,1,0.015,1,221,0,3,806.3,31.04,5.9,278.3,0,2,5,0.1,30,0,1,,,,,,,,,,,,,
46,47,FeRh,,Fe1 Rh1,,,Fe1 Rh1,['FeRh'],200,200,200,1.000000282,1,0.015,1,221,0,3,697.695,31.04,5.9,185.144,0,2,5,0.1,30,0,1,,,,,,,,,,,,,
47,48,FeRh,,Fe1 Rh1,,,Fe1 Rh1,['FeRh'],200,200,200,1.000000282,1,0.015,1,221,0,3,636.065,31.04,5.9,108.065,0,2,5,0.1,30,0,1,,,,,,,,,,,,,
48,49,FeRh,,Fe1 Rh1,,,Fe1 Rh1,['FeRh'],200,200,200,1.000000282,1,0.015,1,221,0,3,604.83,31.04,5.9,76.83,0,2,5,0.1,30,0,1,,,,,,,,,,,,,
49,50,MnO2,,Mn1 O2,,,Mn1 O2,['MnO2'],20,1000,0,1.345018294,6,0.04197874325,0,87,0,21,145,6.9,0.022,440,0.07,5,1,80,56,0,1,,,,,,,,,,,,,
50,51,Ag,Fe3O4,Ag1,Fe3 O4,,Fe3 Ag1 O4,"['Ag', 'Fe3O4']",65,65,65,1.000000282,1,0.04615384615,1,225,227,7,1186,60,16.22,551.72,0.848,5,5,4,45,0,1,,,,,,,,,,,,,
51,52,Ag,Fe3O4,Ag1,Fe3 O4,,Fe3 Ag1 O4,"['Ag', 'Fe3O4']",65,65,65,1.000000282,1,0.04615384615,1,225,227,7,1186,60,16.22,551.72,0,5,1,4,45,0,1,,,,,,,,,,,,,
52,53,Fe,Fe2O3,Fe1,Fe2 O3,,Fe3 O3,"['Fe', 'Fe2O3']",11.65,11.65,11.65,1.000000282,1,0.2575107296,1,229,212,7,2095.77,384.57,247.96,96.767,111.36,5,5,4,68,0,1,,,,,,,,,,,,,
53,54,Fe,Fe2O3,Fe1,Fe2 O3,,Fe3 O3,"['Fe', 'Fe2O3']",11.65,11.65,11.65,1.000000282,1,0.2575107296,1,229,212,7,1812,326.6,155.91,1812,157.4,5,5,4,68,0,1,,,,,,,,,,,,,
54,55,Fe,Fe2O3,Fe1,Fe2 O3,,Fe3 O3,"['Fe', 'Fe2O3']",11.65,11.65,11.65,1.000000282,1,0.2575107296,1,229,212,7,7238,326.6,117.337,7238,117,5,5,4,68,0,1,,,,,,,,,,,,,
55,56,FeO,Fe3O4,Fe1 O1,Fe3 O4,,Fe4 O5,"['FeO', 'Fe3O4']",17.3,19.2,,1.000000282,1,0.1734104046,1,225,227,7,4791.6396,35,5.14,93.2306,0,300,0,30,65,0,1,,,,,,,,,,,,,
56,57,FeO,Fe3O4,Fe1 O1,Fe3 O4,,Fe4 O5,"['FeO', 'Fe3O4']",17.3,19.2,,1.000000282,1,0.1734104046,1,225,227,7,4705.4652,41,8.954,82.0306,0,300,0,30,65,0,1,,,,,,,,,,,,,
57,58,FeO,Fe3O4,Fe1 O1,Fe3 O4,,Fe4 O5,"['FeO', 'Fe3O4']",17.3,19.2,,1.000000282,1,0.1734104046,1,225,227,7,4699.9292,53,10.8,82.0306,0,300,0,30,65,0,1,,,,,,,,,,,,,
58,59,FeO,Fe3O4,Fe1 O1,Fe3 O4,,Fe4 O5,"['FeO', 'Fe3O4']",17.3,19.2,,1.000000282,1,0.1734104046,1,225,227,7,13,37.7,0.285,0,0,210,0,30,65,1,1,,,,,,,,,,,,,
59,60,FeO,Fe3O4,Fe1 O1,Fe3 O4,,Fe4 O5,"['FeO', 'Fe3O4']",17.3,19.2,,1.000000282,1,0.1734104046,1,225,227,7,13,37.7,0.294,2.5,0,210,5,30,65,0,1,,,,,,,,,,,,,
60,61,FeO,Fe3O4,Fe1 O1,Fe3 O4,,Fe4 O5,"['FeO', 'Fe3O4']",17.3,19.2,,1.000000282,1,0.1734104046,1,225,227,9,521,37,3.095,0,0,120,0,30,65,1,1,,,,,,,,,,,,,
61,62,FeO,Fe3O4,Fe1 O1,Fe3 O4,,Fe4 O5,"['FeO', 'Fe3O4']",17.3,19.2,,1.000000282,1,0.1734104046,1,225,227,9,560,37,2.8,719,3.99,120,5,30,65,0,1,,,,,,,,,,,,,
62,63,FeO,Fe3O4,Fe1 O1,Fe3 O4,,Fe4 O5,"['FeO', 'Fe3O4']",17.3,19.2,,1.000000282,1,0.1734104046,1,225,227,9,2202,32.9,5.149,0,0,2,0,30,65,1,1,,,,,,,,,,,,,
63,64,FeO,Fe3O4,Fe1 O1,Fe3 O4,,Fe4 O5,"['FeO', 'Fe3O4']",17.3,19.2,,1.000000282,1,0.1734104046,1,225,227,9,3195.5,33.6,8.3485,2878.5,8.398,2,5,30,65,0,1,,,,,,,,,,,,,
64,65,FeO,Fe3O4,Fe1 O1,Fe3 O4,,Fe4 O5,"['FeO', 'Fe3O4']",17.3,19.2,,1.000000282,1,0.1734104046,1,225,227,9,628.5,54.8,13.33,0,0,2,0,30,65,1,1,,,,,,,,,,,,,
65,66,FeO,Fe3O4,Fe1 O1,Fe3 O4,,Fe4 O5,"['FeO', 'Fe3O4']",17.3,19.2,,1.000000282,1,0.1734104046,1,225,227,9,767,54.8,22.313,329,9.188,2,5,30,65,0,1,,,,,,,,,,,,,
66,67,NiO,,Ni1 O1,,,Ni1 O1,['NiO'],10.97,34.4,,0.3724842176,6,0.6955780131,1,225,0,3,87.02,0.18,2.65,0,0,300,0,15,69,1,1,,,,,,,,,,,,,
67,68,Fe3O4,,Fe3 O4,,,Fe3 O4,['Fe3O4'],33,33,33,1.000000282,1,0.09090909091,1,227,0,3,22.41,70.264,1.65,0,0,300,0,15,62,1,1,,,,,,,,,,,,,
68,69,Fe3O4,NiO,Fe3 O4,Ni1 O1,,Fe3 Ni1 O5,"['Fe3O4', 'NiO']",52.02,52.02,52.02,1.000000282,1,0.05767012687,1,225,227,2,37.09,31.33,1.35,0,0,300,0,15,49,1,1,,,,,,,,,,,,,
69,70,NiO,Fe3O4,Ni1 O1,Fe3 O4,,Fe3 Ni1 O5,"['NiO', 'Fe3O4']",31.75,31.75,31.75,1.000000282,1,0.09448818898,1,227,225,2,100.29,40.03,2.16,0,0,300,0,15,49,1,1,,,,,,,,,,,,,
70,71,Fe3O4,NiO,Fe3 O4,Ni1 O1,,Fe3 Ni1 O5,"['Fe3O4', 'NiO']",52.02,52.02,52.02,1.000000282,1,0.05767012687,1,225,227,2,95.69,33,8.6,329.43,8.6,60,2.414,15,49,0,1,,,,,,,,,,,,,
71,72,NiO,Fe3O4,Ni1 O1,Fe3 O4,,Fe3 Ni1 O5,"['NiO', 'Fe3O4']",31.75,31.75,31.75,1.000000282,1,0.09448818898,1,227,225,2,145.18,44.89,8.16,145.18,8.16,60,1.214,15,49,1,0,,,,,,,,,,,,,
72,73,Bi2Fe4O9,BiFeO3,Fe4 Bi2 O9,Fe1 Bi1 O3,,Fe5 Bi3 O12,"['Bi2Fe4O9', 'BiFeO3']",19,19,19,1.000000282,1,0.1578947368,1,55,161,24,1300,1.3127,0.052,1600,0.053,2,5,50,26,0,1,,,,,,,,,,,,,
73,74,BiFeO3,Bi2Fe4O9,Fe1 Bi1 O3,Fe4 Bi2 O9,,Fe5 Bi3 O12,"['BiFeO3', 'Bi2Fe4O9']",13,13,13,1.000000282,1,0.2307692308,1,161,55,25,1225,43.278,0.046,1825,0.054,2,5,50,26,1,1,,,,,,,,,,,,,
74,75,BiFeO3,Bi2Fe4O9,Fe1 Bi1 O3,Fe4 Bi2 O9,,Fe5 Bi3 O12,"['BiFeO3', 'Bi2Fe4O9']",19,19,19,1.000000282,1,0.1578947368,1,161,55,25,900,30.9963,0.0365,1500,0.058,2,5,50,26,0,1,,,,,,,,,,,,,
75,76,BiFeO3,Bi2Fe4O9,Fe1 Bi1 O3,Fe4 Bi2 O9,,Fe5 Bi3 O12,"['BiFeO3', 'Bi2Fe4O9']",13,13,13,1.000000282,1,0.2307692308,1,161,55,25,750,43.278,0.049,1650,0.061,2,5,50,26,1,1,,,,,,,,,,,,,
76,77,TiO2,Fe2O3,Ti1 O2,Fe2 O3,,Ti1 Fe2 O5,"['TiO2', 'Fe2O3']",12.9,12.9,12.9,1.000000282,1,0.2325581395,1,136,213,22,449.38,52,17.6,9.41,0,2,0,40,22,1,1,,,,,,,,,,,,,
77,78,TiO2,Fe2O3,Ti1 O2,Fe2 O3,,Ti1 Fe2 O5,"['TiO2', 'Fe2O3']",12.9,12.9,12.9,1.000000282,1,0.2325581395,1,136,213,22,477.614,51.385,22.13,84.7,3.77,2,1,40,22,0,1,,,,,,,,,,,,,
78,79,TiO2,Fe2O3,Ti1 O2,Fe2 O3,,Ti1 Fe2 O5,"['TiO2', 'Fe2O3']",12.9,12.9,12.9,1.000000282,1,0.2325581395,1,136,213,22,471.34,52.18,21.98,71.36,3.3,2,2,60,22,0,1,,,,,,,,,,,,,
79,80,TiO2,Fe2O3,Ti1 O2,Fe2 O3,,Ti1 Fe2 O5,"['TiO2', 'Fe2O3']",12.9,12.9,12.9,1.000000282,1,0.2325581395,1,136,213,22,453.4,60.513,21.963,64.764,2.8,2,4,60,22,0,1,,,,,,,,,,,,,
80,81,TiO2,Fe2O3,Ti1 O2,Fe2 O3,,Ti1 Fe2 O5,"['TiO2', 'Fe2O3']",12.9,12.9,12.9,1.000000282,1,0.2325581395,1,136,213,22,415,50.3,17.09,5,0,10,0,40,22,1,1,,,,,,,,,,,,,
81,82,TiO2,Fe2O3,Ti1 O2,Fe2 O3,,Ti1 Fe2 O5,"['TiO2', 'Fe2O3']",12.9,12.9,12.9,1.000000282,1,0.2325581395,1,136,213,22,429,50.275,19.818,49.725,2.546,10,1,40,22,0,1,,,,,,,,,,,,,
82,83,TiO2,Fe2O3,Ti1 O2,Fe2 O3,,Ti1 Fe2 O5,"['TiO2', 'Fe2O3']",12.9,12.9,12.9,1.000000282,1,0.2325581395,1,136,213,22,421.24,48.91,19.4,41.96,2.4,10,3,60,22,0,1,,,,,,,,,,,,,
83,84,TiO2,Fe2O3,Ti1 O2,Fe2 O3,,Ti1 Fe2 O5,"['TiO2', 'Fe2O3']",12.9,12.9,12.9,1.000000282,1,0.2325581395,1,136,213,22,55.122,51,3.195,2.42,0,100,0,40,22,1,1,,,,,,,,,,,,,
84,85,TiO2,Fe2O3,Ti1 O2,Fe2 O3,,Ti1 Fe2 O5,"['TiO2', 'Fe2O3']",12.9,12.9,12.9,1.000000282,1,0.2325581395,1,136,213,22,53.78,48.85,3.345,2.42,0.1,100,1,40,22,1,0,,,,,,,,,,,,,
85,86,TiO2,Fe2O3,Ti1 O2,Fe2 O3,,Ti1 Fe2 O5,"['TiO2', 'Fe2O3']",12.9,12.9,12.9,1.000000282,1,0.2325581395,1,136,213,22,53,50.6,3.375,2.42,0.66,100,2,60,22,1,0,,,,,,,,,,,,,
86,87,TiO2,Fe2O3,Ti1 O2,Fe2 O3,,Ti1 Fe2 O5,"['TiO2', 'Fe2O3']",12.9,12.9,12.9,1.000000282,1,0.2325581395,1,136,213,22,20.115,52.5,1.442,1.355,0,300,0,40,22,1,1,,,,,,,,,,,,,
87,88,TiO2,Fe2O3,Ti1 O2,Fe2 O3,,Ti1 Fe2 O5,"['TiO2', 'Fe2O3']",12.9,12.9,12.9,1.000000282,1,0.2325581395,1,136,213,22,19.88,46.11,1.438,0.6585,0.139,300,1,40,22,0,0,,,,,,,,,,,,,
88,89,TiO2,Fe2O3,Ti1 O2,Fe2 O3,,Ti1 Fe2 O5,"['TiO2', 'Fe2O3']",12.9,12.9,12.9,1.000000282,1,0.2325581395,1,136,213,22,20.814,45.78,1.5775,0.659,0.0695,300,2,60,22,0,0,,,,,,,,,,,,,
89,90,Fe3O4,,Fe3 O4,,,Fe3 O4,['Fe3O4'],15,15,15,1.000000282,1,0.2,1,227,0,1,624.1,57,33.04,15,3.8,5,3,20,62,0,1,,,,,,,,,,,,,
90,91,Co0.4Fe2.6O4,,Fe13 Co2 O20,,,Fe13 Co2 O20,['Co0.4Fe2.6O4'],16.8,16.8,16.8,1.000000282,1,0.1785714286,1,227,0,1,8336,55,43.5,52,2.15,5,3,20,55,0,1,,,,,,,,,,,,,
91,92,Co0.7Fe2.3O4,,Fe23 Co7 O40,,,Fe23 Co7 O40,['Co0.7Fe2.3O4'],18.6,18.6,18.6,1.000000282,1,0.1612903226,1,227,0,1,10760,51,36.47,70,0,5,3,20,50,0,1,,,,,,,,,,,,,
92,93,CoFe2O4,,Fe2 Co1 O4,,,Fe2 Co1 O4,['CoFe2O4'],20,20,20,1.000000282,1,0.15,1,227,0,1,14563,45,32.22,20,2.48,5,3,20,39,0,1,,,,,,,,,,,,,
93,94,BiFeO3,,Fe1 Bi1 O3,,,Fe1 Bi1 O3,['BiFeO3'],18,18,18,1.000000282,1,0.1666666667,1,161,0,24,1219.58,1.259,0.0485,1219.58,0.0485,10,6.5,50,20,0,1,,,,,,,,,,,,,
94,95,BiFeO3,,Fe1 Bi1 O3,,,Fe1 Bi1 O3,['BiFeO3'],18,18,18,1.000000282,1,0.1666666667,1,161,0,24,429.82,0.8455,0.0105,1182,0.031,130,6.5,50,20,0,1,,,,,,,,,,,,,
95,96,BiFeO3,,Fe1 Bi1 O3,,,Fe1 Bi1 O3,['BiFeO3'],18,18,18,1.000000282,1,0.1666666667,1,161,0,24,1500,0.646,0.025,342.15,0.006,300,6.5,50,20,1,1,,,,,,,,,,,,,
96,97,BiFeO3,,Fe1 Bi1 O3,,,Fe1 Bi1 O3,['BiFeO3'],18,18,18,1.000000282,1,0.1666666667,1,161,0,24,1361.93,1.24,0.057,0,0,10,0,50,20,1,1,,,,,,,,,,,,,
97,98,BiFeO3,,Fe1 Bi1 O3,,,Fe1 Bi1 O3,['BiFeO3'],18,18,18,1.000000282,1,0.1666666667,1,161,0,24,901.82,0.84,0.025,0,0,130,0,50,20,1,1,,,,,,,,,,,,,
98,99,BiFeO3,,Fe1 Bi1 O3,,,Fe1 Bi1 O3,['BiFeO3'],18,18,18,1.000000282,1,0.1666666667,1,161,0,24,2309.79,0.672,0.039,0,0,300,0,50,20,1,1,,,,,,,,,,,,,
99,100,Fe0.7Co0.3,,Fe7 Co3,,,Fe7 Co3,['Fe0.7Co0.3'],45,45,45,0.805995977,3,0.1333333333,1,229,0,3,3999.6,63,34.3,0.1,0,10,1.4,30,58,0,1,,,,,,,,,,,,,
100,101,Fe0.7Co0.3,,Fe7 Co3,,,Fe7 Co3,['Fe0.7Co0.3'],48,48,48,0.805995977,3,0.125,1,229,0,3,1299.65,59.95,28,399.95,0,150,1.4,30,58,1,1,,,,,,,,,,,,,
101,102,Fe0.7Co0.3,,Fe7 Co3,,,Fe7 Co3,['Fe0.7Co0.3'],51,51,51,0.805995977,3,0.1176470588,1,229,0,3,849.7,55.4,22.25,49.9,0,300,1.2,30,58,1,1,,,,,,,,,,,,,
102,103,Fe0.5Co0.5,,Fe1 Co1,,,Fe1 Co1,['Fe0.5Co0.5'],45,45,45,0.805995977,3,0.1333333333,1,229,0,3,2899.7,97.3,39.33,0,0.656,10,2,30,43,1,1,,,,,,,,,,,,,
103,104,Fe0.5Co0.5,,Fe1 Co1,,,Fe1 Co1,['Fe0.5Co0.5'],48,48,48,0.805995977,3,0.125,1,229,0,3,1499,97.45,32,0,1.744,150,2.2,30,43,1,1,,,,,,,,,,,,,
104,105,Fe0.5Co0.5,,Fe1 Co1,,,Fe1 Co1,['Fe0.5Co0.5'],51,51,51,0.805995977,3,0.1176470588,1,229,0,3,799.65,90.95,21,0.05,0.43,300,2,30,43,1,1,,,,,,,,,,,,,
105,106,Fe0.3Co0.7,,Fe3 Co7,,,Fe3 Co7,['Fe0.3Co0.7'],45,45,45,0.805995977,3,0.1333333333,1,229,0,3,3999.65,18.3,21.6,0.05,0,10,1.4,30,28,1,1,,,,,,,,,,,,,
106,107,Fe0.3Co0.7,,Fe3 Co7,,,Fe3 Co7,['Fe0.3Co0.7'],48,48,48,0.805995977,3,0.125,1,229,0,3,2299.75,13,18,99.95,0,150,1.4,30,28,1,1,,,,,,,,,,,,,
107,108,Fe0.3Co0.7,,Fe3 Co7,,,Fe3 Co7,['Fe0.3Co0.7'],51,51,51,0.805995977,3,0.1176470588,1,229,0,3,1099.75,10.85,11.7,0.05,0,300,1.2,30,28,0,1,,,,,,,,,,,,,
108,109,FeO,Fe3O4,Fe1 O1,Fe3 O4,,Fe4 O5,"['FeO', 'Fe3O4']",20,20,20,0.805995977,3,0.3,1,225,227,7,1804.3,24.75,7.735,1804,7.735,5,7,60,65,0,1,,,,,,,,,,,,,
109,110,FeO,Fe3O4,Fe1 O1,Fe3 O4,,Fe4 O5,"['FeO', 'Fe3O4']",16,16,16,1.000000282,1,0.1875,1,225,227,7,1620.97,25.45,10.5,781.28,3.74,5,7,60,65,0,1,,,,,,,,,,,,,
110,111,FeO,Fe3O4,Fe1 O1,Fe3 O4,,Fe4 O5,"['FeO', 'Fe3O4']",25,25,25,1.64394881,7,0.12,1,225,227,7,2044.82,19.21,7.1,1022,3.717,5,7,60,65,0,1,,,,,,,,,,,,,
111,112,FeO,Fe3O4,Fe1 O1,Fe3 O4,,Fe4 O5,"['FeO', 'Fe3O4']",14,14,14,0.5166432673,2,0.4821428571,1,225,227,7,681.83,20,10,471,0,20,0.1,52.5,65,0,1,,,,,,,,,,,,,
112,113,FeO,Fe3O4,Fe1 O1,Fe3 O4,,Fe4 O5,"['FeO', 'Fe3O4']",32,32,32,0.805995977,3,0.1875,1,225,227,7,2762,54.36,6.795,2762,3.125,2,1,20,65,0,1,,,,,,,,,,,,,
113,114,FeO,Fe3O4,Fe1 O1,Fe3 O4,,Fe4 O5,"['FeO', 'Fe3O4']",35,35,35,0.805995977,3,0.1714285714,1,225,227,7,2396.15,31.729,9.495,2250,2,2,1,20,65,0,1,,,,,,,,,,,,,
114,115,FeO,Fe3O4,Fe1 O1,Fe3 O4,,Fe4 O5,"['FeO', 'Fe3O4']",35,35,35,0.6711392913,5,0.4199125273,1,225,227,7,959.2,44.14,13.638,583,7.934,2,1,20,65,0,1,,,,,,,,,,,,,
115,116,Fe,Fe3O4,Fe1,Fe3 O4,,Fe4 O4,"['Fe', 'Fe3O4']",13.8,13.8,13.8,1.000000282,1,0.2173913043,1,229,62,10,1897,31,28.9,1190,0,5,1,10,68,0,1,,,,,,,,,,,,,
116,117,Fe3O4,,Fe3 O4,,,Fe3 O4,['Fe3O4'],16,16,16,1.000000282,1,0.1875,1,62,0,3,862,84,76.8,133,0.4476,5,1,10,62,0,1,,,,,,,,,,,,,
117,118,Fe,Fe2O3,Fe1,Fe2 O3,,Fe3 O3,"['Fe', 'Fe2O3']",15,15,15,1.000000282,1,0.2,1,229,212,5,1361.79,15.1225,8.3157,20,0.3699,30,5,60,68,0,1,,,,,,,,,,,,,
118,119,Fe,Fe2O3,Fe1,Fe2 O3,,Fe3 O3,"['Fe', 'Fe2O3']",10,10,10,1.000000282,1,0.3,1,229,212,5,2544.74,15.2465,1.9716,1071.526,0.514774,15,5,60,68,0,1,,,,,,,,,,,,,
119,120,Fe,Fe2O3,Fe1,Fe2 O3,,Fe3 O3,"['Fe', 'Fe2O3']",8,8,8,1.000000282,1,0.375,1,229,212,5,2545,15.2465,1.9716,2188,0.626774,10,5,60,68,0,1,,,,,,,,,,,,,
120,121,Fe,Fe2O3,Fe1,Fe2 O3,,Fe3 O3,"['Fe', 'Fe2O3']",15,15,15,1.000000282,1,0.2,1,229,212,5,5159.4368,53.7118,27.19526,1600,0,5,1,60,68,0,1,,,,,,,,,,,,,
121,122,Fe,Fe2O3,Fe1,Fe2 O3,,Fe3 O3,"['Fe', 'Fe2O3']",10,10,10,1.000000282,1,0.3,1,229,212,5,2124.4,32.5288,13.376,3500,0.000912,5,1,60,68,0,1,,,,,,,,,,,,,
122,123,FeO,Fe3O4,Fe1 O1,Fe3 O4,,Fe4 O5,"['FeO', 'Fe3O4']",18,18,18,0.5166432673,2,0.375,1,225,227,5,1538.46,38.9,16.23,1000,0,300,0,50,65,0,1,,,,,,,,,,,,,
123,124,Fe,Fe2O3,Fe1,Fe2 O3,,Fe3 O3,"['Fe', 'Fe2O3']",11.3,11.3,11.3,1.000000282,1,0.2654867257,1,229,212,5,10873.37,0.989,0.9845,22459,2.046,5,7,10,68,0,1,,,,,,,,,,,,,
124,125,Fe,Fe2O3,Fe1,Fe2 O3,,Fe3 O3,"['Fe', 'Fe2O3']",11.3,11.3,11.3,1.000000282,1,0.2654867257,1,229,212,5,14972.9325,5.227,1.3525,18003,1.957,5,9,10,68,0,1,,,,,,,,,,,,,
125,126,Fe,Fe2O3,Fe1,Fe2 O3,,Fe3 O3,"['Fe', 'Fe2O3']",17.9,17.9,17.9,1.000000282,1,0.1675977654,1,229,212,5,7232.8,48.348,30.2472,140,0.926,5,2,20,68,0,1,,,,,,,,,,,,,
126,127,Fe,Fe2O3,Fe1,Fe2 O3,,Fe3 O3,"['Fe', 'Fe2O3']",23.3,23.3,23.3,1.000000282,1,0.1287553648,1,229,212,5,1359.636,20.862,7.2,964.9,4.79,5,1.36,20,68,0,1,,,,,,,,,,,,,
127,128,La2FeMnO6,,La2 Mn1 Fe1 O6,,,La2 Mn1 Fe1 O6,['La2FeMnO6'],32.698,32.698,,1.000000282,1,0.09174873081,1,62,0,19,933.92,7.538,0.78,932,0.01,15,0.1,15,52,0,0,,,,,,,,,,,,,
128,129,La2FeMnO6,,La2 Mn1 Fe1 O6,,,La2 Mn1 Fe1 O6,['La2FeMnO6'],32.698,32.698,,1.000000282,1,0.09174873081,1,62,0,19,206,5.942,0.5365,865.6,0.0315,50,0.1,15,52,0,0,,,,,,,,,,,,,
129,130,La2FeMnO6,,La2 Mn1 Fe1 O6,,,La2 Mn1 Fe1 O6,['La2FeMnO6'],32.698,32.698,,1.000000282,1,0.09174873081,1,62,0,19,176.327,20.87,0.222,122.374,0.02,100,0.1,15,52,0,0,,,,,,,,,,,,,
130,131,La2FeMnO6,,La2 Mn1 Fe1 O6,,,La2 Mn1 Fe1 O6,['La2FeMnO6'],25.472,25.472,,1.000000282,1,0.1177763819,1,62,0,19,919.3,11.450636,4.325562,510.4,0.000875,250,0.1,15,52,0,1,,,,,,,,,,,,,
131,132,FeVO4,Fe3O4,V1 Fe1 O4,Fe3 O4,,V1 Fe4 O8,"['FeVO4', 'Fe3O4']",40,40,40,1.000000282,1,0.075,1,1,227,23,107,64.7492,55.5196734,13,0.002,5,2,10,16,0,0,,,,,,,,,,,,,
132,133,FeVO4,Fe3O4,V1 Fe1 O4,Fe3 O4,,V1 Fe4 O8,"['FeVO4', 'Fe3O4']",40,40,40,1.000000282,1,0.075,1,1,227,23,450,64.7492,55.5196734,78,0.00626,5,2,10,16,0,0,,,,,,,,,,,,,
133,134,LaFeO3,,La1 Fe1 O3,,,La1 Fe1 O3,['LaFeO3'],44,44,44,1.000000282,1,0.06818181818,1,221,0,3,5250,0.0025,0.00091,650,0,300,0,20,51,0,1,,,,,,,,,,,,,
134,135,LaFeO3,,La1 Fe1 O3,,,La1 Fe1 O3,['LaFeO3'],49,49,49,1.000000282,1,0.0612244898,1,221,0,3,4750,0.0035,0.000363,254,0,300,0,20,51,0,1,,,,,,,,,,,,,
135,136,LaFeO3,,La1 Fe1 O3,,,La1 Fe1 O3,['LaFeO3'],64,64,64,1.000000282,1,0.046875,1,221,0,3,1750,0.0035,0.000227,250,0,300,0,20,51,0,1,,,,,,,,,,,,,
136,137,LaFeO3,,La1 Fe1 O3,,,La1 Fe1 O3,['LaFeO3'],44,44,44,1.000000282,1,0.06818181818,1,221,0,3,1000,104.716,49.7217,2275,34.8796,10,8,20,51,0,1,,,,,,,,,,,,,
137,138,LaFeO3,,La1 Fe1 O3,,,La1 Fe1 O3,['LaFeO3'],49,49,49,1.000000282,1,0.0612244898,1,221,0,3,1125,104.716,49.7217,2120,34.8796,10,8,20,51,0,1,,,,,,,,,,,,,
138,139,LaFeO3,,La1 Fe1 O3,,,La1 Fe1 O3,['LaFeO3'],64,64,64,1.000000282,1,0.046875,1,221,0,3,750,49.988,21.746,800,0.088,10,8,20,51,0,1,,,,,,,,,,,,,
139,140,LaFeO3,,La1 Fe1 O3,,,La1 Fe1 O3,['LaFeO3'],37.86,37.86,37.86,1.000000282,1,0.07923930269,1,62,0,19,5275.5,0.0045,0.0037,511.81,0,300,0,10,51,0,1,,,,,,,,,,,,,
140,141,LaFeO3,,La1 Fe1 O3,,,La1 Fe1 O3,['LaFeO3'],43,43,43,1.000000282,1,0.06976744186,1,62,0,19,1063.17,0.0047,0.00225,1972,0.000145,10,0.8,10,51,0,1,,,,,,,,,,,,,
141,142,Au,Fe3O4,Au1,Fe3 O4,,Fe3 Au1 O4,"['Au', 'Fe3O4']",11.9,11.9,11.9,1.000000282,1,0.2521008403,1,225,227,7,3257.5,10.6986,1.9716,1814.6,0.626774,2,5,60,35,0,1,,,,,,,,,,,,,
142,143,Au,Fe3O4,Au1,Fe3 O4,,Fe3 Au1 O4,"['Au', 'Fe3O4']",11.9,11.9,11.9,1.000000282,1,0.2521008403,1,225,227,7,2751.248,8.3227,1.9716,1350,0.463974,2,5,60,35,0,1,,,,,,,,,,,,,
143,144,Au,Fe3O4,Au1,Fe3 O4,,Fe3 Au1 O4,"['Au', 'Fe3O4']",10.5,10.5,10.5,1.000000282,1,0.2857142857,1,225,227,7,502.31,24.5202,12.59872,502,0.77266,100,5,60,35,0,1,,,,,,,,,,,,,
144,145,Fe3O4,,Fe3 O4,,,Fe3 O4,['Fe3O4'],9.8,9.8,9.8,1.000000282,1,0.306122449,1,227,0,3,181,29.5176,2.15412,181,1.3638,200,5,60,62,0,1,,,,,,,,,,,,,
145,146,Bi0.9Gd0.1Fe0.9Ti0.1O3,,Gd1 Ti1 Fe9 Bi9 O30,,,Gd1 Ti1 Fe9 Bi9 O30,['Bi0.9Gd0.1Fe0.9Ti0.1O3'],12,12,12,1.000000282,1,0.25,1,227,0,14,6000,2.6,0.8,79,0.006,150,6,30,8,0,1,,,,,,,,,,,,,
146,147,Nd0.78Sr0.22CoO3,,Sr11 Nd39 Co50 Cu97 O150,,,Sr11 Nd39 Co50 Cu97 O150,['Nd0.78Sr0.22CoO3'],89,89,89,1.000000282,1,0.03370786517,1,62,0,19,6088.8,29.4,1,149.24,0,2,0.2,70,9,0,1,,,,,,,,,,,,,
147,148,Nd0.78Sr0.22CoO3,,Sr11 Nd39 Co50 Cu97 O150,,,Sr11 Nd39 Co50 Cu97 O150,['Nd0.78Sr0.22CoO3'],89,89,89,1.000000282,1,0.03370786517,1,62,0,19,8899.6785,21.626,1.7,30.67,0,8,5,70,9,0,1,,,,,,,,,,,,,
148,149,Nd0.78Sr0.22CoO3,,Sr11 Nd39 Co50 Cu97 O150,,,Sr11 Nd39 Co50 Cu97 O150,['Nd0.78Sr0.22CoO3'],90,90,90,1.000000282,1,0.03333333333,1,62,0,19,6342.6,20.4,2.536,402.9,0,10,5,70,9,0,1,,,,,,,,,,,,,
149,150,Nd0.78Sr0.22CoO3,,Sr11 Nd39 Co50 Cu97 O150,,,Sr11 Nd39 Co50 Cu97 O150,['Nd0.78Sr0.22CoO3'],89,89,89,1.000000282,1,0.03370786517,1,62,0,19,2142.85,13.44,3.33,1877.782,0,50,5,70,9,0,1,,,,,,,,,,,,,
150,151,Nd0.78Sr0.22CoO3,,Sr11 Nd39 Co50 Cu97 O150,,,Sr11 Nd39 Co50 Cu97 O150,['Nd0.78Sr0.22CoO3'],89,89,89,1.000000282,1,0.03370786517,1,62,0,19,2144.5,10.1,3.768,1877.782,0,75,5,70,9,0,1,,,,,,,,,,,,,
151,152,Nd0.78Sr0.22CoO3,,Sr11 Nd39 Co50 Cu97 O150,,,Sr11 Nd39 Co50 Cu97 O150,['Nd0.78Sr0.22CoO3'],89,89,89,1.000000282,1,0.03370786517,1,62,0,19,1458.4,8.6,3.768,1711.4,0,100,5,70,9,0,1,,,,,,,,,,,,,
152,153,Fe3O4,CoO,Fe3 O4,Co1 O1,,Fe3 Co1 O5,"['Fe3O4', 'CoO']",6.74,6.74,6.74,1.000000282,1,0.4451038576,1,227,225,7,20800,66.04,33.9812,2800,0.0062,5,10,45,48,0,1,,,,,,,,,,,,,
153,154,Fe3O4,CoO,Fe3 O4,Co1 O1,,Fe3 Co1 O5,"['Fe3O4', 'CoO']",6.74,6.74,6.74,1.000000282,1,0.4451038576,1,227,225,7,17600,58.44,33.9812,2600,0.0062,5,10,45,48,0,1,,,,,,,,,,,,,
154,155,CoFe2O4,,Fe2 Co1 O4,,,Fe2 Co1 O4,['CoFe2O4'],9.3,9.3,9.3,1.000000282,1,0.3225806452,1,227,0,3,9460,86.9,48,0,0,5,0,60,39,1,1,,,,,,,,,,,,,
155,156,CoFe2O4,CoO,Fe2 Co1 O4,Co1 O1,,Fe2 Co2 O5,"['CoFe2O4', 'CoO']",12.4,12.4,12.4,1.000000282,1,0.2419354839,1,227,225,7,11900,55.3,30,0,0,5,0,60,32,1,1,,,,,,,,,,,,,
156,157,CoFe2O4,,Fe2 Co1 O4,,,Fe2 Co1 O4,['CoFe2O4'],9.3,9.3,9.3,1.000000282,1,0.3225806452,1,227,0,3,9470,86.9,48,0,0,5,7,60,39,1,1,,,,,,,,,,,,,
157,158,CoFe2O4,CoO,Fe2 Co1 O4,Co1 O1,,Fe2 Co2 O5,"['CoFe2O4', 'CoO']",12.4,12.4,12.4,1.000000282,1,0.2419354839,1,227,225,7,13950,55.7,39.1,3650,0,5,7,60,32,0,1,,,,,,,,,,,,,
158,159,Cu0.98,Fe0.02O,Cu98,Fe1 O50,,Fe1 Cu98 O50,"['Cu0.98', 'Fe0.02O']",12.6,12.6,12.6,1.000000282,1,0.2380952381,1,229,225,7,14,0.025,0.0003,0,0,300,0,80,1,1,1,,,,,,,,,,,,,
159,160,Cu0.96,Fe0.04O,Cu96,Fe1 O25,,Fe1 Cu96 O25,"['Cu0.96', 'Fe0.04O']",7.9,7.9,7.9,1.000000282,1,0.3797468354,1,229,225,7,17,0.172,0.0022,0,0,300,0,80,2,1,1,,,,,,,,,,,,,
160,161,Cu0.98,Fe0.02O,Cu98,Fe1 O50,,Fe1 Cu98 O50,"['Cu0.98', 'Fe0.02O']",12.6,12.6,12.6,1.000000282,1,0.2380952381,1,229,225,7,761,0.115,0.012,530.6,0.0124,10,3.01,80,1,0,1,,,,,,,,,,,,,
161,162,Cu0.96,Fe0.04O,Cu96,Fe1 O25,,Fe1 Cu96 O25,"['Cu0.96', 'Fe0.04O']",7.9,7.9,7.9,1.000000282,1,0.3797468354,1,229,225,7,995,0.344,0.082,906.4,0.0124,10,4.6,80,2,0,1,,,,,,,,,,,,,
162,163,Cu0.98,Fe0.02O,Cu98,Fe1 O50,,Fe1 Cu98 O50,"['Cu0.98', 'Fe0.02O']",12.6,12.6,12.6,1.000000282,1,0.2380952381,1,229,225,7,91,25.3078,0.0386,249,0,100,1,80,1,0,1,,,,,,,,,,,,,
163,164,Cu0.96,Fe0.04O,Cu96,Fe1 O25,,Fe1 Cu96 O25,"['Cu0.96', 'Fe0.04O']",7.9,7.9,7.9,1.000000282,1,0.3797468354,1,229,225,7,25,25.3078,0.132,94,0,100,0,80,2,0,1,,,,,,,,,,,,,
164,165,Cu0.98,Fe0.02O,Cu98,Fe1 O50,,Fe1 Cu98 O50,"['Cu0.98', 'Fe0.02O']",12.6,12.6,12.6,1.000000282,1,0.2380952381,1,229,225,7,247,2.2518,0.0193,1335,0.05734,5,5.5,80,1,0,1,,,,,,,,,,,,,
165,166,Cu0.96,Fe0.04O,Cu96,Fe1 O25,,Fe1 Cu96 O25,"['Cu0.96', 'Fe0.04O']",7.9,7.9,7.9,1.000000282,1,0.3797468354,1,229,225,7,41,2.4798,0.027,1318,0.05734,5,5.5,80,2,0,1,,,,,,,,,,,,,
166,167,Fe2O3,,Fe2 O3,,,Fe2 O3,['Fe2O3'],17,17,17,0.805995977,3,0.3529411765,1,161,0,24,115.005,59.64174,0.015,131,0.00027,30,0,40,59,0,1,,,,,,,,,,,,,
167,168,Fe2O3,,Fe2 O3,,,Fe2 O3,['Fe2O3'],17,17,17,0.805995977,3,0.3529411765,1,161,0,24,125.23,59.64174,0.002,165.23,0.00247,30,0,40,59,0,1,,,,,,,,,,,,,
168,169,Fe2O3,,Fe2 O3,,,Fe2 O3,['Fe2O3'],17,17,17,0.805995977,3,0.3529411765,1,161,0,24,250,70.36974,0.0038,1025,0.004428,100,2,40,59,0,1,,,,,,,,,,,,,
169,170,Fe2O3,,Fe2 O3,,,Fe2 O3,['Fe2O3'],17,17,17,0.805995977,3,0.3529411765,1,161,0,24,579.15,51.242,0.0851,113.5,0,200,2,40,59,0,1,,,,,,,,,,,,,
170,171,NiO,,Ni1 O1,,,Ni1 O1,['NiO'],4,4,4,1.000000282,1,0.75,1,225,0,3,2285.7,5.8,0.4,900,0.0107,5,8,80,69,0,1,,,,,,,,,,,,,
171,172,NiO,,Ni1 O1,,,Ni1 O1,['NiO'],9,9,9,1.000000282,1,0.3333333333,1,225,0,3,2857.1,3.05,0.413,2750,0.186,5,8,80,69,0,1,,,,,,,,,,,,,
172,173,BiFeO3,,Fe1 Bi1 O3,,,Fe1 Bi1 O3,['BiFeO3'],20,20,20,1.000000282,1,0.15,1,161,0,24,239.34,1.5745,0.079,250,0.079,300,2,20,20,1,1,,,,,,,,,,,,,
173,174,BiFeO3,,Fe1 Bi1 O3,,,Fe1 Bi1 O3,['BiFeO3'],30,30,30,1.000000282,1,0.1,1,161,0,24,1135.5,1.585,0.117,984.37,0.092,300,2,20,20,1,1,,,,,,,,,,,,,
174,175,BiFeO3,,Fe1 Bi1 O3,,,Fe1 Bi1 O3,['BiFeO3'],40,40,40,1.000000282,1,0.075,1,161,0,24,1041.71,1.1835,0.119,677,0.047,300,2,20,20,0,1,,,,,,,,,,,,,
175,176,La0.85Sr0.15FeO3,,Sr3 La17 Fe20 O60,,,Sr3 La17 Fe20 O60,['La0.85Sr0.15FeO3'],18.49,18.49,18.49,1.000000282,1,0.1622498648,1,62,0,19,2812.5,30,17.71,812.5,0.006,193,0.06,15,10,0,0,,,,,,,,,,,,,
176,177,Co,Co3O4,Co1,Co3 O4,,Co4 O4,"['Co', 'Co3O4']",27,27,27,1.000000282,1,0.1111111111,1,225,227,7,569.343,122,34.375,124.14,12,5,1,20,70,0,1,,,,,,,,,,,,,
177,178,Co,Co3O4,Co1,Co3 O4,,Co4 O4,"['Co', 'Co3O4']",27,27,27,1.000000282,1,0.1111111111,1,225,227,7,583.34,116,32.07,123.24,6.25,5,1,20,70,0,1,,,,,,,,,,,,,
178,179,Co,Co3O4,Co1,Co3 O4,,Co4 O4,"['Co', 'Co3O4']",27,27,27,1.000000282,1,0.1111111111,1,225,227,7,626.8,105,32.9245,148.595,6.031,5,1,20,70,0,1,,,,,,,,,,,,,
179,180,Co,Co3O4,Co1,Co3 O4,,Co4 O4,"['Co', 'Co3O4']",27,27,27,1.000000282,1,0.1111111111,1,225,227,7,738.96,90.42,27.919,183.82,5.931,5,1,20,70,0,1,,,,,,,,,,,,,
180,181,Co,Co3O4,Co1,Co3 O4,,Co4 O4,"['Co', 'Co3O4']",27,27,27,1.000000282,1,0.1111111111,1,225,227,7,724.638,56.9,15.923,210.53,3.5,5,1,20,70,0,1,,,,,,,,,,,,,
181,182,Co,Co3O4,Co1,Co3 O4,,Co4 O4,"['Co', 'Co3O4']",27,27,27,1.000000282,1,0.1111111111,1,225,227,7,631.58,32,6.5,147.36,0.8,5,1,20,70,0,1,,,,,,,,,,,,,
182,183,Co,Co3O4,Co1,Co3 O4,,Co4 O4,"['Co', 'Co3O4']",27,27,27,1.000000282,1,0.1111111111,1,225,227,7,222,9.55,0.6875,36.6,0.1125,5,1,20,70,0,1,,,,,,,,,,,,,
183,184,Co,Co3O4,Co1,Co3 O4,,Co4 O4,"['Co', 'Co3O4']",27,27,27,1.000000282,1,0.1111111111,1,225,227,7,194.724,4.6,0.191,26.442,0.032,5,1,20,70,0,1,,,,,,,,,,,,,
184,185,Co,Co3O4,Co1,Co3 O4,,Co4 O4,"['Co', 'Co3O4']",27,27,27,1.000000282,1,0.1111111111,1,225,227,7,265,3,0.051,21.5,0.005,5,1,20,70,0,1,,,,,,,,,,,,,
185,186,Mn3O4,,Mn3 O4,,,Mn3 O4,['Mn3O4'],30,30,30,1.000000282,1,0.1,1,141,0,21,1086,46.00596,10.2571,1086,2.238,10,1,20,61,0,1,,,,,,,,,,,,,
186,187,Mn3O4,,Mn3 O4,,,Mn3 O4,['Mn3O4'],60,60,60,1.000000282,1,0.05,1,141,0,21,575,32,17.0812,575,2.319,10,1,20,61,0,1,,,,,,,,,,,,,
187,188,Mn3O4,,Mn3 O4,,,Mn3 O4,['Mn3O4'],90,90,90,1.000000282,1,0.03333333333,1,141,0,21,273,44.9449,10.2571,273,2.339,10,1,20,61,0,1,,,,,,,,,,,,,
188,189,Fe3O4,CoO,Fe3 O4,Co1 O1,,Fe3 Co1 O5,"['Fe3O4', 'CoO']",10.2,10.2,10.2,1.000000282,1,0.2941176471,1,227,225,7,2900,27.7327,10.9126,1290,0.958574,5,7,60,48,0,1,,,,,,,,,,,,,
189,190,Fe3O4,CoO,Fe3 O4,Co1 O1,,Fe3 Co1 O5,"['Fe3O4', 'CoO']",10.2,10.2,10.2,1.000000282,1,0.2941176471,1,227,225,7,7035,33.6393,19.6108,3430,1.723,5,7,60,48,0,1,,,,,,,,,,,,,
190,191,Fe3O4,CoO,Fe3 O4,Co1 O1,,Fe3 Co1 O5,"['Fe3O4', 'CoO']",10.2,10.2,10.2,1.000000282,1,0.2941176471,1,227,225,7,11200,33,20.13,4020,0,5,7,60,48,0,1,,,,,,,,,,,,,
191,192,Fe3O4,CoO,Fe3 O4,Co1 O1,,Fe3 Co1 O5,"['Fe3O4', 'CoO']",10.2,10.2,10.2,1.000000282,1,0.2941176471,1,227,225,7,12700,59,37.76,5100,0,5,7,60,48,0,1,,,,,,,,,,,,,
192,193,Co,CoO,Co1,Co1 O1,,Co2 O1,"['Co', 'CoO']",6,6,6,1.000000282,1,0.5,1,194,225,15,7619,65.7824,40.7799,3773.58,3.8854,10,5,50,74,0,1,,,,,,,,,,,,,
193,194,Co,CoO,Co1,Co1 O1,,Co2 O1,"['Co', 'CoO']",6,6,6,1.000000282,1,0.5,1,194,225,15,6415.09,35.6712,20.8794,5283,1.732432,10,5,50,74,0,1,,,,,,,,,,,,,
194,195,Co,CoO,Co1,Co1 O1,,Co2 O1,"['Co', 'CoO']",6,6,6,1.000000282,1,0.5,1,194,225,15,6037.7,35.6712,20.8794,5283,1.732432,10,5,50,74,0,1,,,,,,,,,,,,,
195,196,Co,CoO,Co1,Co1 O1,,Co2 O1,"['Co', 'CoO']",15,15,15,1.000000282,1,0.2,1,194,225,15,543.7435,40.36,9.4,147.76,1.632,5,1,5,74,0,1,,,,,,,,,,,,,
196,197,Co,CoO,Co1,Co1 O1,,Co2 O1,"['Co', 'CoO']",15,15,15,1.000000282,1,0.2,1,194,225,15,546.7225,38,8.1,14.7,0.13,5,1,5,74,0,1,,,,,,,,,,,,,
197,198,Co,CoO,Co1,Co1 O1,,Co2 O1,"['Co', 'CoO']",15,15,15,1.000000282,1,0.2,1,194,225,15,561.497,38.8,8.16,177.297,2.0245,5,1,5,74,1,0,,,,,,,,,,,,,
198,199,Co,CoO,Co1,Co1 O1,,Co2 O1,"['Co', 'CoO']",45,45,45,1.000000282,1,0.06666666667,1,194,225,15,241.85,4.5,1.432,54,0.354,5,1,5,74,0,1,,,,,,,,,,,,,
199,200,Co,CoO,Co1,Co1 O1,,Co2 O1,"['Co', 'CoO']",45,45,45,1.000000282,1,0.06666666667,1,194,225,15,239.63,4.5,1.479,7.74,0.023,5,1,5,74,0,1,,,,,,,,,,,,,
200,201,Co,CoO,Co1,Co1 O1,,Co2 O1,"['Co', 'CoO']",45,45,45,1.000000282,1,0.06666666667,1,194,225,15,241.8286,4.5,1.4195,65.56,0.255,5,1,5,74,1,0,,,,,,,,,,,,,
201,202,La0.67Sr0.33MnO3,,Sr33 La67 Mn100 O300,,,Sr33 La67 Mn100 O300,['La0.67Sr0.33MnO3'],9.4,9.4,9.4,1.000000282,1,0.3191489362,1,161,0,24,580.7198,13.46,2.214,0.0075,0,330,0,50,17,1,1,,,,,,,,,,,,,
202,203,La0.67Sr0.33MnO3,,Sr33 La67 Mn100 O300,,,Sr33 La67 Mn100 O300,['La0.67Sr0.33MnO3'],9.4,9.4,9.4,1.000000282,1,0.3191489362,1,161,0,24,580.7198,17.17,5.4,0.0075,0,300,0,50,17,1,1,,,,,,,,,,,,,
203,204,La0.67Sr0.33MnO3,,Sr33 La67 Mn100 O300,,,Sr33 La67 Mn100 O300,['La0.67Sr0.33MnO3'],9.4,9.4,9.4,1.000000282,1,0.3191489362,1,161,0,24,210.1434,35.38,19.45,1.1073,0,200,0,50,17,1,1,,,,,,,,,,,,,
204,205,La0.67Sr0.33MnO3,,Sr33 La67 Mn100 O300,,,Sr33 La67 Mn100 O300,['La0.67Sr0.33MnO3'],9.4,9.4,9.4,1.000000282,1,0.3191489362,1,161,0,24,284.6918,56.312,33.184,4.87,0,5,0,50,17,0,1,,,,,,,,,,,,,
205,206,La0.67Sr0.33MnO3,,Sr33 La67 Mn100 O300,,,Sr33 La67 Mn100 O300,['La0.67Sr0.33MnO3'],9.4,9.4,9.4,1.000000282,1,0.3191489362,1,161,0,24,191.28,42.0254,13.9,1.46,0,4,0.001,44,17,0,1,,,,,,,,,,,,,
206,207,La0.67Sr0.33MnO3,,Sr33 La67 Mn100 O300,,,Sr33 La67 Mn100 O300,['La0.67Sr0.33MnO3'],9.4,9.4,9.4,1.000000282,1,0.3191489362,1,161,0,24,168.829,42.0254,13.9,12.3,0,4,0.01,44,17,0,1,,,,,,,,,,,,,
207,208,La0.67Sr0.33MnO3,,Sr33 La67 Mn100 O300,,,Sr33 La67 Mn100 O300,['La0.67Sr0.33MnO3'],9.4,9.4,9.4,1.000000282,1,0.3191489362,1,161,0,24,198.97,42.0254,15.658,25,1.579,4,0.1,44,17,0,1,,,,,,,,,,,,,
208,209,NiO,,Ni1 O1,,,Ni1 O1,['NiO'],5.9,5.9,5.9,1.000000282,1,0.5084745763,1,225,0,3,100.2,58.838,0.1,2560,0.61,10,1,10,69,1,1,,,,,,,,,,,,,
209,210,NiO,,Ni1 O1,,,Ni1 O1,['NiO'],11.6,11.6,11.6,1.000000282,1,0.2586206897,1,225,0,3,77.3,63.986,0.016,2120,0.52,10,1,10,69,1,1,,,,,,,,,,,,,
210,211,NiO,,Ni1 O1,,,Ni1 O1,['NiO'],24.7,24.7,24.7,1.000000282,1,0.1214574899,1,225,0,3,64.5,32.54,0.002,180,0.08,10,1,10,69,1,1,,,,,,,,,,,,,
211,212,NiO,,Ni1 O1,,,Ni1 O1,['NiO'],29.4,29.4,29.4,1.000000282,1,0.1020408163,1,225,0,3,61.9,32.54,0.01175,390,0.04,10,1,10,69,1,1,,,,,,,,,,,,,
212,213,NiO,,Ni1 O1,,,Ni1 O1,['NiO'],34.9,34.9,34.9,1.000000282,1,0.08595988539,1,225,0,3,55.9,32.54,0.012,190,0.03,10,1,10,69,1,1,,,,,,,,,,,,,
213,214,NiO,,Ni1 O1,,,Ni1 O1,['NiO'],36.8,36.8,36.8,1.000000282,1,0.08152173913,1,225,0,3,49.8,21.98,0.012,110,0.01,10,1,10,69,1,1,,,,,,,,,,,,,
214,215,MnO,Mn3O4,Mn1 O1,Mn3 O4,,Mn4 O5,"['MnO', 'Mn3O4']",17.2,17.2,17.2,1.000000282,1,0.1744186047,1,225,141,3,2619.5748,58.236,33.9266,490,2.2676,10,5,20,63,0,1,,,,,,,,,,,,,
215,216,MnO,Mn3O4,Mn1 O1,Mn3 O4,,Mn4 O5,"['MnO', 'Mn3O4']",25,25,25,1.000000282,1,0.12,1,225,141,7,3112.36,126.78,62.6463,3600,35.3654,10,5,20,63,0,1,,,,,,,,,,,,,
216,217,Fe3O4,Fe2O3,Fe3 O4,Fe2 O3,,Fe5 O7,"['Fe3O4', 'Fe2O3']",9,9,9,1.000000282,1,0.3333333333,1,227,92,12,249,65.32,21.27,5,0,2,1,3,60,1,1,,,,,,,,,,,,,
217,218,Fe3O4,Fe2O3,Fe3 O4,Fe2 O3,,Fe5 O7,"['Fe3O4', 'Fe2O3']",9,9,9,1.000000282,1,0.3333333333,1,227,92,12,247,64.54,22.22,5,0,2,1,3,60,1,1,,,,,,,,,,,,,
218,219,Fe3O4,Fe2O3,Fe3 O4,Fe2 O3,,Fe5 O7,"['Fe3O4', 'Fe2O3']",11,11,11,1.000000282,1,0.2727272727,1,227,92,12,234,96,32.89,20,0,2,3,2,60,0,1,,,,,,,,,,,,,
219,220,Fe3O4,Fe2O3,Fe3 O4,Fe2 O3,,Fe5 O7,"['Fe3O4', 'Fe2O3']",11,11,11,1.000000282,1,0.2727272727,1,227,92,12,35,77.27,4.29,6,0,300,3,1,60,1,1,,,,,,,,,,,,,
220,221,Co3O4,,Co3 O4,,,Co3 O4,['Co3O4'],40,40,40,0.805995977,3,0.15,1,227,0,4,66.6,3.5,0.01026,0,0,2,0,60,64,1,1,,,,,,,,,,,,,
221,222,Co3O4,,Co3 O4,,,Co3 O4,['Co3O4'],35,35,35,0.805995977,3,0.1714285714,1,227,0,4,134.375,3.5,0.01304,34.375,0,2,1,60,64,0,1,,,,,,,,,,,,,
222,223,Co3O4,,Co3 O4,,,Co3 O4,['Co3O4'],35,35,35,0.805995977,3,0.1714285714,1,227,0,4,127,3.5,0.0217,40,0,2,1,60,64,1,1,,,,,,,,,,,,,
223,224,LaFeO3,,La1 Fe1 O3,,,La1 Fe1 O3,['LaFeO3'],24.87,24.87,24.87,1.000000282,1,0.1206272618,1,62,0,19,290,0.22718,0.01331,100,0.004375,300,0,20,51,0,1,,,,,,,,,,,,,
224,225,NiO,,Ni1 O1,,,Ni1 O1,['NiO'],22.2,22.2,22.2,1.000000282,1,0.1351351351,1,225,0,3,3769,5.32,0.63,0,0,2,7,80,69,1,1,,,,,,,,,,,,,
225,226,Ni0.99Fe0.01O,,Fe1 Ni99 O100,,,Fe1 Ni99 O100,['Ni0.99Fe0.01O'],19.7,19.7,19.7,1.000000282,1,0.152284264,1,227,0,3,1922,1.8044,0.09,284.892,0.0124,2,7,80,0,0,1,,,,,,,,,,,,,
226,227,Ni0.98Fe0.02O,,Fe1 Ni49 O50,,,Fe1 Ni49 O50,['Ni0.98Fe0.02O'],18.6,18.6,18.6,1.000000282,1,0.1612903226,1,227,0,3,2110,1.368,0.09,454.54,0,2,7,80,3,1,1,,,,,,,,,,,,,
227,228,Ni0.96Fe0.04O,,Fe1 Ni24 O25,,,Fe1 Ni24 O25,['Ni0.96Fe0.04O'],15.2,15.2,15.2,1.000000282,1,0.1973684211,1,227,0,3,4354.1,3.5,0.53,0,0,2,7,70,5,1,1,,,,,,,,,,,,,
228,229,Ni0.97Fe0.03O,,Fe3 Ni97 O100,,,Fe3 Ni97 O100,['Ni0.97Fe0.03O'],12.2,12.2,12.2,1.000000282,1,0.2459016393,1,227,0,3,1657,0.4,0.02,1879,0.062,2,7,80,4,0,1,,,,,,,,,,,,,
229,230,Co,CoO,Co1,Co1 O1,,Co2 O1,"['Co', 'CoO']",16,16,16,1.000000282,1,0.1875,1,164,225,15,1333,100.6,15.3,631.7,4.68,5,5,40,74,0,1,,,,,,,,,,,,,
230,231,Co,CoO,Co1,Co1 O1,,Co2 O1,"['Co', 'CoO']",200,200,200,1.000000282,1,0.015,1,164,225,15,523.8,76.1,4.68,456.2,2.7,5,5,40,74,0,1,,,,,,,,,,,,,
231,232,Co,CoO,Co1,Co1 O1,,Co2 O1,"['Co', 'CoO']",300,300,300,0.5166432673,2,0.0225,1,164,225,15,523.8,74.6,4.68,47.6,0.85,5,5,40,74,1,0,,,,,,,,,,,,,
232,233,Ag0.5Cr2.5O4,,Cr5 Ag1 O8,,,Cr5 Ag1 O8,['Ag0.5Cr2.5O4'],39.5,93.1,0,0.0910082682,6,0.8695918887,0,62,0,19,7.1935,0.31209,1.00E-04,0,0,300,0,25,47,1,1,,,,,,,,,,,,,
233,234,Ag0.5Cr2.5O4,,Cr5 Ag1 O8,,,Cr5 Ag1 O8,['Ag0.5Cr2.5O4'],39.5,93.1,0,0.0910082682,6,0.8695918887,0,62,0,19,663.75,0.56532,0.148,0,0.1875,200,2,25,47,1,0,,,,,,,,,,,,,
234,235,Ag0.5Cr2.5O4,,Cr5 Ag1 O8,,,Cr5 Ag1 O8,['Ag0.5Cr2.5O4'],39.5,93.1,0,0.0910082682,6,0.8695918887,0,62,0,19,1507,0.78491,0.174,2173.9,0.125,100,2,25,47,0,0,,,,,,,,,,,,,
235,236,AgCrO2,,Cr1 Ag1 O2,,,Cr1 Ag1 O2,['AgCrO2'],58.75,120.9,0,0.05635189523,6,0.9879199295,0,160,0,24,32.093,0.18978,0.0003,0,0,300,0,25,27,1,1,,,,,,,,,,,,,
236,237,AgCrO2,,Cr1 Ag1 O2,,,Cr1 Ag1 O2,['AgCrO2'],58.75,120.9,0,0.05635189523,6,0.9879199295,0,160,0,24,0,0.31956,0.006,0,0.125,200,2,25,27,1,0,,,,,,,,,,,,,
237,238,AgCrO2,,Cr1 Ag1 O2,,,Cr1 Ag1 O2,['AgCrO2'],58.75,120.9,0,0.05635189523,6,0.9879199295,0,160,0,24,3032.9,0.15146,0.012,0,0.0479,100,2,25,27,1,0,,,,,,,,,,,,,
238,239,CoFe2O4,,Fe2 Co1 O4,,,Fe2 Co1 O4,['CoFe2O4'],37,37,37,1.000000282,1,0.08108108108,1,227,0,3,860,77.6,39.3,0,0,300,0,60,39,1,1,,,,,,,,,,,,,
239,240,CoFe2O4,CoO,Fe2 Co1 O4,Co1 O1,,Fe2 Co2 O5,"['CoFe2O4', 'CoO']",27,27,27,1.000000282,1,0.1111111111,1,227,225,7,620,76,22,0,0,300,0,60,32,1,1,,,,,,,,,,,,,
240,241,CoFe2O4,CoO,Fe2 Co1 O4,Co1 O1,,Fe2 Co2 O5,"['CoFe2O4', 'CoO']",27,27,27,1.000000282,1,0.1111111111,1,227,225,7,2400,88.8,56.4,0,0,5,7,15,32,1,1,,,,,,,,,,,,,
241,242,CoFe2O4,CoO,Fe2 Co1 O4,Co1 O1,,Fe2 Co2 O5,"['CoFe2O4', 'CoO']",27,27,27,1.000000282,1,0.1111111111,1,227,225,7,4300,83.2,48,280,0,5,7,15,32,0,1,,,,,,,,,,,,,
242,243,CoFe2O4,CoO,Fe2 Co1 O4,Co1 O1,,Fe2 Co2 O5,"['CoFe2O4', 'CoO']",27,27,27,1.000000282,1,0.1111111111,1,227,225,7,4290,80.7,45.5,300,0,5,3,50,32,0,1,,,,,,,,,,,,,
