Repository: kwillon/Megy

# Trial version of prediction of magnetic properties of nanoparticles, 2023 project. 

The project is a collection of different projects in one large with a large number of descriptors for nanoparticles. The original idea of predicting different parameters for coated and uncoated nanoparticles.
<div align='middle'><img src='data\pic1.png' style='width: 100%; min-width: 300px;'/></div>

File: data/Megy_data_1.csv (part 2 of 5)
,id,orig_c1,orig_c2,c1,c2,c3,formula_combined,chemical_formula,x,y,z,sphericity,shape,area/volume,max/min,space_group_core,space_group_shell,crystal_structure,coer_oe,sat_em_g,mr (emu/g),exc_bias_oe,ver_shift_emu_g,temperature_k,fc_field_t,h_range_max_koe,mass_ratio,exc_dir,ver_s_dir,common_spin,Effective anisotropy constant (J/m3),magnetic anisotropy constant (J/m3),magnetocrystalline anisotropy constant (J/m3),Anisotropy constant,Crystalline,MAE,Curie temperature (K),exchange constant (J/m) *10^-12,Electronegativity core,Demagnetization factors (Nd),interdomain coupling (alpha),mass_magnetic_susceptibility(emu/Oe*g)
243,244,CoFe2O4,CoO,Fe2 Co1 O4,Co1 O1,,Fe2 Co2 O5,"['CoFe2O4', 'CoO']",27,27,27,1.000000282,1,0.1111111111,1,227,225,7,4240,81,45.4,300,0,5,5,50,32,0,1,,,,,,,,,,,,,
244,245,CoFe2O4,CoO,Fe2 Co1 O4,Co1 O1,,Fe2 Co2 O5,"['CoFe2O4', 'CoO']",27,27,27,1.000000282,1,0.1111111111,1,227,225,7,4240,83.8,45.4,280,0,5,7,50,32,0,1,,,,,,,,,,,,,
245,246,NiO,,Ni1 O1,,,Ni1 O1,['NiO'],16.6,16.6,16.6,1.000000282,1,0.1807228916,1,225,0,3,769.23,17.8,0.0283,45,0.001023,25,2,1,69,1,0,,,,,,,,,,,,,
246,247,NiO,,Ni1 O1,,,Ni1 O1,['NiO'],16.6,16.6,16.6,1.000000282,1,0.1807228916,1,225,0,3,861.53,17.8,0.0316,48,0.00186,25,2,1,69,0,1,,,,,,,,,,,,,
247,248,NiO,,Ni1 O1,,,Ni1 O1,['NiO'],19.5,19.5,19.5,1.000000282,1,0.1538461538,1,225,0,3,193,17.8,0.0111,24,0.00111,25,2,0.3,69,1,0,,,,,,,,,,,,,
248,249,NiO,,Ni1 O1,,,Ni1 O1,['NiO'],19.5,19.5,19.5,1.000000282,1,0.1538461538,1,225,0,3,190,17.8,0.010925,21,0.0010185,25,2,0.3,69,0,1,,,,,,,,,,,,,
249,250,NiO,,Ni1 O1,,,Ni1 O1,['NiO'],29,29,29,1.000000282,1,0.1034482759,1,225,0,3,75.47,17.8,0.0011625,10,0.0001875,25,2,0.2,69,1,0,,,,,,,,,,,,,
250,251,NiO,,Ni1 O1,,,Ni1 O1,['NiO'],29,29,29,1.000000282,1,0.1034482759,1,225,0,3,71.7,17.8,0.00111,14,0.0003111,25,2,0.2,69,0,1,,,,,,,,,,,,,
251,252,NiO,,Ni1 O1,,,Ni1 O1,['NiO'],31,31,31,1.000000282,1,0.09677419355,1,225,0,3,3.8,17.8,7.78E-06,1.5,0.00019818,25,2,0.2,69,0,0,,,,,,,,,,,,,
252,253,NiO,,Ni1 O1,,,Ni1 O1,['NiO'],31,31,31,1.000000282,1,0.09677419355,1,225,0,3,3.8,17.8,5.65E-06,12,0.00019818,25,2,0.2,69,0,0,,,,,,,,,,,,,
253,254,NiO,,Ni1 O1,,,Ni1 O1,['NiO'],54,54,54,1.000000282,1,0.05555555556,1,225,0,3,24528,50.0424,0.00125,3,0.000208,25,2,0.2,69,0,0,,,,,,,,,,,,,
254,255,NiO,,Ni1 O1,,,Ni1 O1,['NiO'],54,54,54,1.000000282,1,0.05555555556,1,225,0,3,16981,43.64,9.00E-05,3,0,25,2,0.2,69,1,1,,,,,,,,,,,,,
255,256,CoO,NiFe2O4,Co1 O1,Fe2 Ni1 O4,,Fe2 Co1 Ni1 O5,"['CoO', 'NiFe2O4']",14.8,14.8,14.8,1.000000282,1,0.2027027027,1,227,227,7,7412,24.6,19.8,168,0,5,0.005,25,33,0,1,,,,,,,,,,,,,
256,257,CoO,NiFe2O4,Co1 O1,Fe2 Ni1 O4,,Fe2 Co1 Ni1 O5,"['CoO', 'NiFe2O4']",18.1,18.1,18.1,1.000000282,1,0.1657458564,1,227,227,7,6052,10.4,9.1,520,0,5,0.005,25,33,0,1,,,,,,,,,,,,,
257,258,CoO,NiFe2O4,Co1 O1,Fe2 Ni1 O4,,Fe2 Co1 Ni1 O5,"['CoO', 'NiFe2O4']",12.5,12.5,12.5,1.000000282,1,0.24,1,227,227,7,9624,8.3,7.9,632,0,5,0.005,25,33,0,1,,,,,,,,,,,,,
258,259,NiO,,Ni1 O1,,,Ni1 O1,['NiO'],2,2,2,1.000000282,1,1.5,1,225,0,3,0.27,53,1.8,0,0,2,0,80,69,1,1,,,,,,,,,,,,,
259,260,NiO,,Ni1 O1,,,Ni1 O1,['NiO'],2,2,2,1.000000282,1,1.5,1,225,0,3,275.86,50.86,1.35,0,0,5,0,80,69,1,1,,,,,,,,,,,,,
260,261,NiO,,Ni1 O1,,,Ni1 O1,['NiO'],2,2,2,1.000000282,1,1.5,1,225,0,3,275.86,66,1.35,0,0,5,0,80,69,1,1,,,,,,,,,,,,,
261,262,NiO,,Ni1 O1,,,Ni1 O1,['NiO'],4,4,4,1.000000282,1,0.75,1,225,0,3,2.04,5.88,0.3,0,0,2,0,80,69,1,1,,,,,,,,,,,,,
262,263,NiO,,Ni1 O1,,,Ni1 O1,['NiO'],4,4,4,1.000000282,1,0.75,1,225,0,3,0.68,5.68,0.09,0,0,20,0,80,69,1,1,,,,,,,,,,,,,
263,264,NiO,,Ni1 O1,,,Ni1 O1,['NiO'],4,4,4,1.000000282,1,0.75,1,225,0,3,2482.75,5.74,0.295,827.586,0.11,5,8,80,69,0,1,,,,,,,,,,,,,
264,265,NiO,,Ni1 O1,,,Ni1 O1,['NiO'],4,4,4,1.000000282,1,0.75,1,225,0,3,2344.83,5.67,0.341,0,0,5,8,80,69,1,1,,,,,,,,,,,,,
265,266,NiO,,Ni1 O1,,,Ni1 O1,['NiO'],6,6,6,1.000000282,1,0.5,1,225,0,3,2711.86,4.6,0.2,1355.93,0.104,5,8,80,69,0,1,,,,,,,,,,,,,
266,267,NiO,,Ni1 O1,,,Ni1 O1,['NiO'],6,6,6,1.000000282,1,0.5,1,225,0,3,2305,4.53,0.16,0,0,5,8,80,69,1,1,,,,,,,,,,,,,
267,268,NiO,,Ni1 O1,,,Ni1 O1,['NiO'],7,7,7,1.000000282,1,0.4285714286,1,225,0,3,3172.4,4.05,0.208,2068.9,0.1171875,5,8,80,69,1,1,,,,,,,,,,,,,
268,269,NiO,,Ni1 O1,,,Ni1 O1,['NiO'],7,7,7,1.000000282,1,0.4285714286,1,225,0,3,1724.13,3.82,0.143,0,0,5,8,80,69,1,1,,,,,,,,,,,,,
269,270,NiO,,Ni1 O1,,,Ni1 O1,['NiO'],9,9,9,1.000000282,1,0.3333333333,1,225,0,3,1.13,2.94,0.12,0,0,2,0,80,69,1,1,,,,,,,,,,,,,
270,271,NiO,,Ni1 O1,,,Ni1 O1,['NiO'],9,9,9,1.000000282,1,0.3333333333,1,225,0,3,0.8,2.53,0.07,0,0,20,0,80,69,1,1,,,,,,,,,,,,,
271,272,NiO,,Ni1 O1,,,Ni1 O1,['NiO'],9,9,9,1.000000282,1,0.3333333333,1,225,0,3,0.11,1.469,0.01,0,0,140,0,80,69,1,1,,,,,,,,,,,,,
272,273,NiO,,Ni1 O1,,,Ni1 O1,['NiO'],9,9,9,1.000000282,1,0.3333333333,1,225,0,3,2847.4576,3.234,0.2089552,2847.4576,0.2089552,5,8,80,69,1,1,,,,,,,,,,,,,
273,274,NiO,,Ni1 O1,,,Ni1 O1,['NiO'],9,9,9,1.000000282,1,0.3333333333,1,225,0,3,1491.52,3.09,0.1432,0,0,5,8,80,69,1,1,,,,,,,,,,,,,
274,275,Ni,NiO,Ni1,Ni1 O1,,Ni2 O1,"['Ni', 'NiO']",9,9,9,1.000000282,1,0.3333333333,1,225,225,7,0,4.61,0,0,0,300,0,90,73,1,1,,,,,,,,,,,,,
275,276,Ni,NiO,Ni1,Ni1 O1,,Ni2 O1,"['Ni', 'NiO']",10,10,10,1.000000282,1,0.3,1,225,225,7,32.54,8.01,0.65306,0,0,300,0,90,73,1,1,,,,,,,,,,,,,
276,277,Ni,NiO,Ni1,Ni1 O1,,Ni2 O1,"['Ni', 'NiO']",11,11,11,1.000000282,1,0.2727272727,1,225,225,7,32.54,12.21,0.65306,0,0,300,0,90,73,1,1,,,,,,,,,,,,,
277,278,Ni,NiO,Ni1,Ni1 O1,,Ni2 O1,"['Ni', 'NiO']",16,16,16,1.000000282,1,0.1875,1,225,225,7,63.6,28.41,0.7368,0,0,300,0,90,73,1,1,,,,,,,,,,,,,
278,279,Ni,NiO,Ni1,Ni1 O1,,Ni2 O1,"['Ni', 'NiO']",23,23,23,1.000000282,1,0.1304347826,1,225,225,7,68.1,40.31,2.526,0,0,300,0,90,73,1,1,,,,,,,,,,,,,
279,280,Ni,NiO,Ni1,Ni1 O1,,Ni2 O1,"['Ni', 'NiO']",9,9,9,1.000000282,1,0.3333333333,1,225,225,7,411.1,37.815,2.61,22.2,1.239,5,0.5,90,73,0,1,,,,,,,,,,,,,
280,281,Ni,NiO,Ni1,Ni1 O1,,Ni2 O1,"['Ni', 'NiO']",10,10,10,1.000000282,1,0.3,1,225,225,7,512.95,36.97,4.21,24.05,0,5,0.5,90,73,0,1,,,,,,,,,,,,,
281,282,Ni,NiO,Ni1,Ni1 O1,,Ni2 O1,"['Ni', 'NiO']",11,11,11,1.000000282,1,0.2727272727,1,225,225,7,637.02,36.13,6.31,40.779,0,5,0.5,90,73,0,1,,,,,,,,,,,,,
282,283,Ni,NiO,Ni1,Ni1 O1,,Ni2 O1,"['Ni', 'NiO']",16,16,16,1.000000282,1,0.1875,1,225,225,7,538.876,50.4,13.11,57.4,0,5,0.5,90,73,0,1,,,,,,,,,,,,,
283,284,Ni,NiO,Ni1,Ni1 O1,,Ni2 O1,"['Ni', 'NiO']",23,23,23,1.000000282,1,0.1304347826,1,225,225,7,559.24,53.78,20.51,40.76,0,5,0.5,90,73,0,1,,,,,,,,,,,,,
284,285,MnFe2O4,,Mn1 Fe2 O4,,,Mn1 Fe2 O4,['MnFe2O4'],5.4,5.4,5.4,0.5166432673,2,1.25,1,227,0,3,171.2,39.07,4.34,0.17,0,300,0,20,24,1,1,,,,,,,,,,,,,
285,286,MnFe2O4,Fe3O4,Mn1 Fe2 O4,Fe3 O4,,Mn1 Fe5 O8,"['MnFe2O4', 'Fe3O4']",9.1,9.1,9.1,0.5166432673,2,0.7417582418,1,227,227,7,210.526,70.4,12.5,5.3,0,25,1,20,14,0,1,,,,,,,,,,,,,
286,287,MnFe2O4,Fe3O4,Mn1 Fe2 O4,Fe3 O4,,Mn1 Fe5 O8,"['MnFe2O4', 'Fe3O4']",10.7,10.7,10.7,0.5166432673,2,0.6308411215,1,227,227,7,1.24,69.9,0.0794,1.022,2.06,200,3,20,14,1,1,,,,,,,,,,,,,
287,288,Ni,NiO,Ni1,Ni1 O1,,Ni2 O1,"['Ni', 'NiO']",11.96,11.96,11.96,1.000000282,1,0.2508361204,1,225,225,7,170,13.4,5.4,22,0,5,0.2,2,73,0,1,,,,,,,,,,,,,
288,289,Ni,NiO,Ni1,Ni1 O1,,Ni2 O1,"['Ni', 'NiO']",12.85,12.85,12.85,1.000000282,1,0.233463035,1,225,225,7,230,12.9,6.9,45,0,5,0.2,2,73,0,1,,,,,,,,,,,,,
289,290,Ni,NiO,Ni1,Ni1 O1,,Ni2 O1,"['Ni', 'NiO']",14.38,14.38,14.38,1.000000282,1,0.2086230876,1,225,225,7,250,17.6,9.9,43,0,5,0.2,2,73,0,1,,,,,,,,,,,,,
290,291,Ni,NiO,Ni1,Ni1 O1,,Ni2 O1,"['Ni', 'NiO']",16.21,16.21,16.21,1.000000282,1,0.1850709439,1,225,225,7,230,21.6,8.4,62,1.92,5,0.2,2,73,0,1,,,,,,,,,,,,,
291,292,Ni,NiO,Ni1,Ni1 O1,,Ni2 O1,"['Ni', 'NiO']",18.47,18.47,18.47,1.000000282,1,0.162425555,1,225,225,7,440,31.5,16.2,250,2.69,5,0.2,2,73,0,1,,,,,,,,,,,,,
292,293,Ni,NiO,Ni1,Ni1 O1,,Ni2 O1,"['Ni', 'NiO']",21.09,21.09,21.09,1.000000282,1,0.1422475107,1,225,225,7,420,16.1,7.1,310,5.38,5,0.2,2,73,0,1,,,,,,,,,,,,,
293,294,Ni,NiO,Ni1,Ni1 O1,,Ni2 O1,"['Ni', 'NiO']",16.77,16.77,16.77,1.000000282,1,0.1788908766,1,225,225,7,550,14.9,6.2,570,6.923,5,0.2,2,73,0,1,,,,,,,,,,,,,
294,295,BiFeO3,,Fe1 Bi1 O3,,,Fe1 Bi1 O3,['BiFeO3'],24,24,24,1.000000282,1,0.125,1,161,0,24,391.3,0.3547,0.0275,173.9,0.00458,60,2,30,20,1,0,,,,,,,,,,,,,
295,296,Bi0.9La0.1FeO3,,La1 Fe10 Bi9 O30,,,La1 Fe10 Bi9 O30,['Bi0.9La0.1FeO3'],31,31,31,1.000000282,1,0.09677419355,1,62,0,19,593.4,0.375,0.018367,902,0.0102,60,2,30,6,1,0,,,,,,,,,,,,,
296,297,BiFeO3,,Fe1 Bi1 O3,,,Fe1 Bi1 O3,['BiFeO3'],24,24,24,1.000000282,1,0.125,1,161,0,24,391.3,0.3698,0.0275,173.9,0.00458,60,2,30,20,0,1,,,,,,,,,,,,,
297,298,Bi0.9La0.1FeO3,,La1 Fe10 Bi9 O30,,,La1 Fe10 Bi9 O30,['Bi0.9La0.1FeO3'],31,31,31,1.000000282,1,0.09677419355,1,62,0,19,593.4,0.408,0.018367,902,0.0102,60,2,30,6,0,1,,,,,,,,,,,,,
298,299,NdFeO3,,Nd1 Fe1 O3,,,Nd1 Fe1 O3,['NdFeO3'],39,39,39,1.000000282,1,0.07692307692,1,62,0,19,200,2.42,0.25,10.86,0,300,0,20,53,0,1,,,,,,,,,,,,,
299,300,CoFe2O4,,Fe2 Co1 O4,,,Fe2 Co1 O4,['CoFe2O4'],7,7,7,0.5166432673,2,0.9642857143,1,227,0,3,1583.915,39.07,36.6,254.052,0.656,5,1,10,39,0,1,,,,,,,,,,,,,
300,301,CoFe2O4,Fe3O4,Fe2 Co1 O4,Fe3 O4,,Fe5 Co1 O8,"['CoFe2O4', 'Fe3O4']",14,14,14,0.5166432673,2,0.4821428571,1,227,227,7,1728.159,68,45.8,21.84,0.7,25,3,10,54,1,0,,,,,,,,,,,,,
301,302,CoFe2O4,Fe3O4,Fe2 Co1 O4,Fe3 O4,,Fe5 Co1 O8,"['CoFe2O4', 'Fe3O4']",14,14,14,0.5166432673,2,0.4821428571,1,227,227,7,17.45,48.05,1.45,0.85,0.09,300,3,10,54,1,1,,,,,,,,,,,,,
302,303,CoFe2O4,Fe3O4,Fe2 Co1 O4,Fe3 O4,,Fe5 Co1 O8,"['CoFe2O4', 'Fe3O4']",13,13,13,0.5166432673,2,0.5192307692,1,227,227,7,2735,77.96,58.33,0,0,5,0,10,54,1,1,,,,,,,,,,,,,
303,304,CoFe2O4,Fe3O4,Fe2 Co1 O4,Fe3 O4,,Fe5 Co1 O8,"['CoFe2O4', 'Fe3O4']",13,13,13,0.5166432673,2,0.5192307692,1,227,227,7,2155.09,74.4,48.815,86,1.72,5,2,10,54,0,1,,,,,,,,,,,,,
304,305,CoFe2O4,Fe3O4,Fe2 Co1 O4,Fe3 O4,,Fe5 Co1 O8,"['CoFe2O4', 'Fe3O4']",13,13,13,0.5166432673,2,0.5192307692,1,227,227,7,1928.8,74.6,46.985,10.8,2.26,25,2,10,54,0,1,,,,,,,,,,,,,
305,306,CoFe2O4,Fe3O4,Fe2 Co1 O4,Fe3 O4,,Fe5 Co1 O8,"['CoFe2O4', 'Fe3O4']",13,13,13,0.5166432673,2,0.5192307692,1,227,227,7,1540.9285,73.97,43.4385,10.7,2.8,50,2,10,54,0,1,,,,,,,,,,,,,
306,307,CoFe2O4,Fe3O4,Fe2 Co1 O4,Fe3 O4,,Fe5 Co1 O8,"['CoFe2O4', 'Fe3O4']",13,13,13,0.5166432673,2,0.5192307692,1,227,227,7,678.85,75.48,31.396,32.33,3.86,100,2,10,54,0,1,,,,,,,,,,,,,
307,308,CoFe2O4,Fe3O4,Fe2 Co1 O4,Fe3 O4,,Fe5 Co1 O8,"['CoFe2O4', 'Fe3O4']",13,13,13,0.5166432673,2,0.5192307692,1,227,227,7,522.508,74.83,13.72008,6.0916,1.202,200,2,10,54,0,1,,,,,,,,,,,,,
308,309,CoFe2O4,Fe3O4,Fe2 Co1 O4,Fe3 O4,,Fe5 Co1 O8,"['CoFe2O4', 'Fe3O4']",13,13,13,0.5166432673,2,0.5192307692,1,227,227,7,200.738,69.97,1.529,1.5744,0.43,300,2,10,54,1,1,,,,,,,,,,,,,
309,310,CoFe2O4,Fe3O4,Fe2 Co1 O4,Fe3 O4,,Fe5 Co1 O8,"['CoFe2O4', 'Fe3O4']",18.2,18.2,18.2,1.000000282,1,0.1648351648,1,227,227,7,943.658,45.1,6.614722686,70.342,3.835,5,2,10,54,0,1,,,,,,,,,,,,,
310,311,CoFe2O4,Fe3O4,Fe2 Co1 O4,Fe3 O4,,Fe5 Co1 O8,"['CoFe2O4', 'Fe3O4']",18.2,18.2,18.2,1.000000282,1,0.1648351648,1,227,227,7,957.76,43.4,9.798922686,85.63,5.535,25,2,10,54,0,1,,,,,,,,,,,,,
311,312,CoFe2O4,Fe3O4,Fe2 Co1 O4,Fe3 O4,,Fe5 Co1 O8,"['CoFe2O4', 'Fe3O4']",18.2,18.2,18.2,1.000000282,1,0.1648351648,1,227,227,7,880,40,0.014167686,77.74,4.255,50,2,10,54,0,1,,,,,,,,,,,,,
312,313,CoFe2O4,Fe3O4,Fe2 Co1 O4,Fe3 O4,,Fe5 Co1 O8,"['CoFe2O4', 'Fe3O4']",18.2,18.2,18.2,1.000000282,1,0.1648351648,1,227,227,7,408.44,25.74,1.731982686,112.875,6.6,100,2,10,54,0,1,,,,,,,,,,,,,
313,314,CoFe2O4,Fe3O4,Fe2 Co1 O4,Fe3 O4,,Fe5 Co1 O8,"['CoFe2O4', 'Fe3O4']",18.2,18.2,18.2,1.000000282,1,0.1648351648,1,227,227,7,487.088,55.724,13.2948,22.575,1.32,200,2,10,54,0,1,,,,,,,,,,,,,
314,315,CoFe2O4,Fe3O4,Fe2 Co1 O4,Fe3 O4,,Fe5 Co1 O8,"['CoFe2O4', 'Fe3O4']",18.2,18.2,18.2,1.000000282,1,0.1648351648,1,227,227,7,935,66.16,19.6378,0,0,300,2,10,54,1,1,,,,,,,,,,,,,
315,316,DyCrTiO5,,Dy1 Ti1 Cr1 O5,,,Dy1 Ti1 Cr1 O5,['DyCrTiO5'],37,37,37,1.000000282,1,0.08108108108,1,55,0,19,47.826,42.869634,0.5452,30,0.0390286,10,6,60,40,0,0,,,,,,,,,,,,,
316,317,DyCrTiO5,,Dy1 Ti1 Cr1 O5,,,Dy1 Ti1 Cr1 O5,['DyCrTiO5'],37,37,37,1.000000282,1,0.08108108108,1,55,0,19,35.5,37.204934,0.5663,130,0.0390286,10,6,60,40,0,0,,,,,,,,,,,,,
317,318,Co,CoO,Co1,Co1 O1,,Co2 O1,"['Co', 'CoO']",28.98,28.98,28.98,1.000000282,1,0.1035196687,1,225,225,7,1840,30.68,22.4,848,0,4,1,8,74,0,1,,,,,,,,,,,,,
318,319,Co,CoO,Co1,Co1 O1,,Co2 O1,"['Co', 'CoO']",28.98,28.98,28.98,1.000000282,1,0.1035196687,1,225,225,7,1793,27.55,9.75,800,0,4,1,8,74,0,1,,,,,,,,,,,,,
319,320,Co,CoO,Co1,Co1 O1,,Co2 O1,"['Co', 'CoO']",28.98,28.98,28.98,1.000000282,1,0.1035196687,1,225,225,7,1600,30.11,9.9,784,0,4,1,8,74,0,1,,,,,,,,,,,,,
320,321,Co,CoO,Co1,Co1 O1,,Co2 O1,"['Co', 'CoO']",30.06,30.06,30.06,1.000000282,1,0.0998003992,1,225,225,7,1520,33.06,9.629,720,0,4,1,8,74,0,1,,,,,,,,,,,,,
321,322,Co,CoO,Co1,Co1 O1,,Co2 O1,"['Co', 'CoO']",30.06,30.06,30.06,1.000000282,1,0.0998003992,1,225,225,7,1440,35.4,10.2439,640,0,4,1,8,74,0,1,,,,,,,,,,,,,
322,323,Co,CoO,Co1,Co1 O1,,Co2 O1,"['Co', 'CoO']",30.06,30.06,30.06,1.000000282,1,0.0998003992,1,225,225,7,1440,37.8,9.268,640,0,4,1,8,74,0,1,,,,,,,,,,,,,
323,324,Co,CoO,Co1,Co1 O1,,Co2 O1,"['Co', 'CoO']",30.06,30.06,30.06,1.000000282,1,0.0998003992,1,225,225,7,1360,59.78,10.3448,480,0,4,1,8,74,0,1,,,,,,,,,,,,,
324,325,Co,CoO,Co1,Co1 O1,,Co2 O1,"['Co', 'CoO']",30.06,30.06,30.06,1.000000282,1,0.0998003992,1,225,225,7,1191,112.416,17.78,473,0,4,1,8,74,0,1,,,,,,,,,,,,,
325,326,Co,CoO,Co1,Co1 O1,,Co2 O1,"['Co', 'CoO']",30.06,30.06,30.06,1.000000282,1,0.0998003992,1,225,225,7,1448.97,37.17,8.2158,601.796,1.498,5,1,40,74,0,1,,,,,,,,,,,,,
326,327,Co,CoO,Co1,Co1 O1,,Co2 O1,"['Co', 'CoO']",30.06,30.06,30.06,1.000000282,1,0.0998003992,1,225,225,7,1443.868,33.385,7.6688,433.7,0.68,50,1,40,74,0,1,,,,,,,,,,,,,
327,328,Co,CoO,Co1,Co1 O1,,Co2 O1,"['Co', 'CoO']",30.06,30.06,30.06,1.000000282,1,0.0998003992,1,225,225,7,1153,29.735,8.9,683.824,1.9,100,1,40,74,0,1,,,,,,,,,,,,,
328,329,Co,CoO,Co1,Co1 O1,,Co2 O1,"['Co', 'CoO']",30.06,30.06,30.06,1.000000282,1,0.0998003992,1,225,225,7,918.412,27.26,7.87,234.671,1.5,150,1,40,74,0,1,,,,,,,,,,,,,
329,330,Co,CoO,Co1,Co1 O1,,Co2 O1,"['Co', 'CoO']",30.06,30.06,30.06,1.000000282,1,0.0998003992,1,225,225,7,663.335,24.128,5.726,91.665,0.749,200,1,40,74,0,1,,,,,,,,,,,,,
330,331,Co,CoO,Co1,Co1 O1,,Co2 O1,"['Co', 'CoO']",30.06,30.06,30.06,1.000000282,1,0.0998003992,1,225,225,7,443.872,21.5,4.58,56,0.58,250,1,40,74,0,1,,,,,,,,,,,,,
331,332,Co,CoO,Co1,Co1 O1,,Co2 O1,"['Co', 'CoO']",30.06,30.06,30.06,1.000000282,1,0.0998003992,1,225,225,7,676.67,31.688,11.488,60.146,1.637,4,0.02,29.8,74,0,1,,,,,,,,,,,,,
332,333,Co,CoO,Co1,Co1 O1,,Co2 O1,"['Co', 'CoO']",30.06,30.06,30.06,1.000000282,1,0.0998003992,1,225,225,7,721.784,31.688,11.488,180.446,1.637,4,0.05,29.8,74,0,1,,,,,,,,,,,,,
333,334,Co,CoO,Co1,Co1 O1,,Co2 O1,"['Co', 'CoO']",30.06,30.06,30.06,1.000000282,1,0.0998003992,1,225,225,7,1030.184,56.5132,10.76734,533.957,0,4,0.5,11.24,74,0,1,,,,,,,,,,,,,
334,335,Co,CoO,Co1,Co1 O1,,Co2 O1,"['Co', 'CoO']",30.06,30.06,30.06,1.000000282,1,0.0998003992,1,225,225,7,1075.184,39.2278,11.5954,578.9,1.8438,4,5,46,74,0,1,,,,,,,,,,,,,
335,336,GdCrTiO5,,Gd1 Ti1 Cr1 O5,,,Gd1 Ti1 Cr1 O5,['GdCrTiO5'],38,38,38,1.000000282,1,0.07894736842,1,55,0,19,260.4,101.25,1.24,81.11,0.44,2,7,80,38,1,0,,,,,,,,,,,,,
336,337,GdCrTiO5,,Gd1 Ti1 Cr1 O5,,,Gd1 Ti1 Cr1 O5,['GdCrTiO5'],38,38,38,1.000000282,1,0.07894736842,1,55,0,19,268.92,80,0.56,79.292,0.16,10,7,80,38,1,0,,,,,,,,,,,,,
337,338,GdCrTiO5,,Gd1 Ti1 Cr1 O5,,,Gd1 Ti1 Cr1 O5,['GdCrTiO5'],38,38,38,1.000000282,1,0.07894736842,1,55,0,19,234.4,30,0.06,113.716,0.12,50,7,80,38,1,0,,,,,,,,,,,,,
338,339,NiO,CoMn2O4,Ni1 O1,Mn2 Co1 O4,,Mn2 Co1 Ni1 O5,"['NiO', 'CoMn2O4']",11.87,11.87,11.87,1.000000282,1,0.2527379949,1,225,141,11,577.7,3.295,0.49,871.02,0.677,5,0.01,25,31,0,1,,,,,,,,,,,,,
339,340,NiO,CoMn2O4,Ni1 O1,Mn2 Co1 O4,,Mn2 Co1 Ni1 O5,"['NiO', 'CoMn2O4']",20.65,20.65,20.65,1.000000282,1,0.1452784504,1,225,141,11,3467.27,1.278,0.59,1480.01,0.156,5,0.01,25,31,0,1,,,,,,,,,,,,,
340,341,NiO,CoMn2O4,Ni1 O1,Mn2 Co1 O4,,Mn2 Co1 Ni1 O5,"['NiO', 'CoMn2O4']",25.24,25.24,25.24,1.000000282,1,0.118858954,1,225,141,11,229.74,2.26,0.3,159.24,0.115,5,0.01,25,31,0,1,,,,,,,,,,,,,
341,342,NiO,CoMn2O4,Ni1 O1,Mn2 Co1 O4,,Mn2 Co1 Ni1 O5,"['NiO', 'CoMn2O4']",26.22,26.22,26.22,1.000000282,1,0.114416476,1,225,141,11,2215.15,1.72,0.83,473.62,0.167,5,0.01,25,31,0,1,,,,,,,,,,,,,
342,343,Fe2O3,,Fe2 O3,,,Fe2 O3,['Fe2O3'],12.2,12.2,12.2,1.000000282,1,0.2459016393,1,212,0,3,919.2,65.82,15.65256,50,0,300,0,80,59,1,1,,,,,,,,,,,,,
343,344,Fe2O3,,Fe2 O3,,,Fe2 O3,['Fe2O3'],10,10,10,1.000000282,1,0.3,1,212,0,3,821.583,66.72,15.65256,50,0,300,0,80,59,1,1,,,,,,,,,,,,,
344,345,Fe2O3,,Fe2 O3,,,Fe2 O3,['Fe2O3'],8.8,8.8,8.8,1.000000282,1,0.3409090909,1,212,0,3,681.9,51.22,15.65256,50,0,300,0,80,59,1,1,,,,,,,,,,,,,
345,346,Fe2O3,,Fe2 O3,,,Fe2 O3,['Fe2O3'],11.1,11.1,11.1,1.000000282,1,0.2702702703,1,212,0,3,620.483,54.42,15.65256,50,0,300,0,80,59,1,1,,,,,,,,,,,,,
346,347,Fe2O3,,Fe2 O3,,,Fe2 O3,['Fe2O3'],13.8,13.8,13.8,1.000000282,1,0.2173913043,1,212,0,3,751.664,58.91,15.65256,50,0,300,0,80,59,1,1,,,,,,,,,,,,,
347,348,Fe2O3,,Fe2 O3,,,Fe2 O3,['Fe2O3'],11.7,11.7,11.7,1.000000282,1,0.2564102564,1,212,0,3,771.36,45.92,6.13996,50,0,300,0,80,59,1,1,,,,,,,,,,,,,
348,349,Fe2O3,,Fe2 O3,,,Fe2 O3,['Fe2O3'],12.2,12.2,12.2,1.000000282,1,0.2459016393,1,212,0,3,1026.1,73.32,16.77,0,0,5,1,80,59,1,1,,,,,,,,,,,,,
349,350,Fe2O3,,Fe2 O3,,,Fe2 O3,['Fe2O3'],10,10,10,1.000000282,1,0.3,1,212,0,3,907.19,74.62,19.35,0,0,5,1,80,59,1,1,,,,,,,,,,,,,
350,351,Fe2O3,,Fe2 O3,,,Fe2 O3,['Fe2O3'],8.8,8.8,8.8,1.000000282,1,0.3409090909,1,212,0,3,730,57.92,13.548,0,0,5,1,80,59,1,1,,,,,,,,,,,,,
351,352,Fe2O3,,Fe2 O3,,,Fe2 O3,['Fe2O3'],11.1,11.1,11.1,1.000000282,1,0.2702702703,1,212,0,3,743.639,59.92,13.548,0,0,5,1,80,59,1,1,,,,,,,,,,,,,
352,353,Fe2O3,,Fe2 O3,,,Fe2 O3,['Fe2O3'],13.8,13.8,13.8,1.000000282,1,0.2173913043,1,212,0,3,873.49871,65.42,15.48,0,0,5,1,80,59,1,1,,,,,,,,,,,,,
353,354,Fe2O3,,Fe2 O3,,,Fe2 O3,['Fe2O3'],11.7,11.7,11.7,1.000000282,1,0.2564102564,1,212,0,3,702.13958,51.62,11.935,0,0,5,1,80,59,1,1,,,,,,,,,,,,,
354,355,BaFe12O19,Fe3O4,Ba1 Fe12 O19,Fe3 O4,,Ba1 Fe15 O23,"['BaFe12O19', 'Fe3O4']",17,17,17,0.5166432673,2,0.3970588235,1,186,227,15,1045,41.21,12,0,0,300,0,30,12,1,1,,,,,,,,,,,,,
355,356,BaFe12O19,Fe3O4,Ba1 Fe12 O19,Fe3 O4,,Ba1 Fe15 O23,"['BaFe12O19', 'Fe3O4']",13,13,13,0.5166432673,2,0.5192307692,1,186,227,15,232,28.28,3.2,0,0,300,0,30,12,1,1,,,,,,,,,,,,,
356,357,BaFe12O19,Fe3O4,Ba1 Fe12 O19,Fe3 O4,,Ba1 Fe15 O23,"['BaFe12O19', 'Fe3O4']",17,17,17,0.5166432673,2,0.3970588235,1,186,227,15,1571,87.20174,30.84054,204,0.34788,4,2,30,12,0,1,,,,,,,,,,,,,
357,358,BaFe12O19,Fe3O4,Ba1 Fe12 O19,Fe3 O4,,Ba1 Fe15 O23,"['BaFe12O19', 'Fe3O4']",13,13,13,0.5166432673,2,0.5192307692,1,186,227,15,974,0.2087,0.1027,254,0.0194,4,2,30,12,0,1,,,,,,,,,,,,,
358,359,Fe3O4,NiO,Fe3 O4,Ni1 O1,,Fe3 Ni1 O5,"['Fe3O4', 'NiO']",36.44,36.44,36.44,1.000000282,1,0.08232711306,1,227,225,7,95.69,49.5,6.4134,329.43,0,60,1.3,15,49,0,1,,,,,,,,,,,,,
359,360,NiO,Fe3O4,Ni1 O1,Fe3 O4,,Fe3 Ni1 O5,"['NiO', 'Fe3O4']",31.75,31.75,31.75,1.000000282,1,0.09448818898,1,225,227,7,145.18,33.75,1.30755,145.18,0,60,1.2,15,49,1,1,,,,,,,,,,,,,
360,361,NiFe2O4,CoO,Fe2 Ni1 O4,Co1 O1,,Fe2 Co1 Ni1 O5,"['NiFe2O4', 'CoO']",8,8,8,1.000000282,1,0.375,1,227,225,7,12180,48,38.148,135,0,5,5,60,33,0,1,,,,,,,,,,,,,
361,362,NiFe2O4,CoO,Fe2 Ni1 O4,Co1 O1,,Fe2 Co1 Ni1 O5,"['NiFe2O4', 'CoO']",11,11,11,1.000000282,1,0.2727272727,1,227,225,7,12110,16.5,12.592,161,0,5,5,60,33,0,1,,,,,,,,,,,,,
362,363,NiFe2O4,CoO,Fe2 Ni1 O4,Co1 O1,,Fe2 Co1 Ni1 O5,"['NiFe2O4', 'CoO']",12,12,12,1.000000282,1,0.25,1,227,225,7,12040,19,14.81,143,0,5,5,60,33,0,1,,,,,,,,,,,,,
363,364,NiFe2O4,CoO,Fe2 Ni1 O4,Co1 O1,,Fe2 Co1 Ni1 O5,"['NiFe2O4', 'CoO']",8,8,8,1.000000282,1,0.375,1,227,225,7,1150,47,13.7,0,0,300,0,60,33,1,1,,,,,,,,,,,,,
364,365,NiFe2O4,CoO,Fe2 Ni1 O4,Co1 O1,,Fe2 Co1 Ni1 O5,"['NiFe2O4', 'CoO']",11,11,11,1.000000282,1,0.2727272727,1,227,225,7,1160,16.3,6.7,0,0,300,0,60,33,1,1,,,,,,,,,,,,,
365,366,NiFe2O4,CoO,Fe2 Ni1 O4,Co1 O1,,Fe2 Co1 Ni1 O5,"['NiFe2O4', 'CoO']",12,12,12,1.000000282,1,0.25,1,227,225,7,1160,18.7,7.037,0,0,300,0,60,33,1,1,,,,,,,,,,,,,
366,367,Co,CoO,Co1,Co1 O1,,Co2 O1,"['Co', 'CoO']",800,800,800,1.000000282,1,0.00375,1,194,225,15,504,9.395,0.7742,182,0,5,1,6,74,0,1,,,,,,,,,,,,,
367,368,Co,CoO,Co1,Co1 O1,,Co2 O1,"['Co', 'CoO']",800,800,800,1.000000282,1,0.00375,1,194,225,15,446,9.395,0.7742,126,0,5,1,6,74,0,1,,,,,,,,,,,,,
368,369,Co,CoO,Co1,Co1 O1,,Co2 O1,"['Co', 'CoO']",800,800,800,1.000000282,1,0.00375,1,194,225,15,318,9.395,0.7742,374,0,5,1,6,74,0,1,,,,,,,,,,,,,
369,370,Co,CoO,Co1,Co1 O1,,Co2 O1,"['Co', 'CoO']",800,800,800,1.000000282,1,0.00375,1,194,225,15,357,9.395,0.9118,685,0,5,1,6,74,0,1,,,,,,,,,,,,,
370,371,Co,CoO,Co1,Co1 O1,,Co2 O1,"['Co', 'CoO']",800,800,800,1.000000282,1,0.00375,1,194,225,15,504,9.395,0.7742,182,0,5,1,6,74,0,1,,,,,,,,,,,,,
371,372,Co,CoO,Co1,Co1 O1,,Co2 O1,"['Co', 'CoO']",800,800,800,1.000000282,1,0.00375,1,194,225,15,332,9.395,0.7742,94,0,5,1,6,74,0,1,,,,,,,,,,,,,
372,373,Co,CoO,Co1,Co1 O1,,Co2 O1,"['Co', 'CoO']",800,800,800,1.000000282,1,0.00375,1,194,225,15,218,9.395,0.7742,314,0,5,1,6,74,0,1,,,,,,,,,,,,,
373,374,Co,CoO,Co1,Co1 O1,,Co2 O1,"['Co', 'CoO']",800,800,800,1.000000282,1,0.00375,1,194,225,15,354,9.395,0.9118,685,0,5,1,6,74,0,1,,,,,,,,,,,,,
374,375,CoCr2O4,,Cr2 Co1 O4,,,Cr2 Co1 O4,['CoCr2O4'],30,30,30,1.474100271,4,0.1377777778,1,227,0,3,9130.43,6.2,2.3944,1304.348,0,2,3.5,80,37,0,1,,,,,,,,,,,,,
375,376,CoCr2O4,,Cr2 Co1 O4,,,Cr2 Co1 O4,['CoCr2O4'],30,30,30,1.474100271,4,0.1377777778,1,227,0,3,8478.26,6.2,2.11,1195.65,0,2,3.5,80,37,1,1,,,,,,,,,,,,,
376,377,CoCr2O4,,Cr2 Co1 O4,,,Cr2 Co1 O4,['CoCr2O4'],30,30,30,1.474100271,4,0.1377777778,1,227,0,3,10000,5.79,2.2456,763,0,2,1,80,37,0,1,,,,,,,,,,,,,
377,378,CoCr2O4,,Cr2 Co1 O4,,,Cr2 Co1 O4,['CoCr2O4'],30,30,30,1.474100271,4,0.1377777778,1,227,0,3,9812.5,5.75,2.175,506,0,8,1,80,37,0,1,,,,,,,,,,,,,
378,379,CoCr2O4,,Cr2 Co1 O4,,,Cr2 Co1 O4,['CoCr2O4'],30,30,30,1.474100271,4,0.1377777778,1,227,0,3,9687.5,5.75,2.175,379,0,10,1,80,37,0,1,,,,,,,,,,,,,
379,380,CoCr2O4,,Cr2 Co1 O4,,,Cr2 Co1 O4,['CoCr2O4'],30,30,30,1.474100271,4,0.1377777778,1,227,0,3,8189.5,6,2.133,340.5,0,15,1,80,37,0,1,,,,,,,,,,,,,
380,381,CoCr2O4,,Cr2 Co1 O4,,,Cr2 Co1 O4,['CoCr2O4'],30,30,30,1.474100271,4,0.1377777778,1,227,0,3,7920.689,5.979,2.1,178.869,0,20,1,80,37,0,1,,,,,,,,,,,,,
381,382,CoCr2O4,,Cr2 Co1 O4,,,Cr2 Co1 O4,['CoCr2O4'],30,30,30,1.474100271,4,0.1377777778,1,227,0,3,7508.612,6.2,2,124.743,0,25,1,80,37,0,1,,,,,,,,,,,,,
382,383,CoCr2O4,,Cr2 Co1 O4,,,Cr2 Co1 O4,['CoCr2O4'],30,30,30,1.474100271,4,0.1377777778,1,227,0,3,7705.6475,5.9,1.967,179.2,0,30,1,80,37,0,1,,,,,,,,,,,,,
383,384,CoCr2O4,,Cr2 Co1 O4,,,Cr2 Co1 O4,['CoCr2O4'],30,30,30,1.474100271,4,0.1377777778,1,227,0,3,6289.9845,6.151,2.3,18,0,40,1,80,37,0,1,,,,,,,,,,,,,
384,385,CoCr2O4,,Cr2 Co1 O4,,,Cr2 Co1 O4,['CoCr2O4'],30,30,30,1.474100271,4,0.1377777778,1,227,0,3,3512.753,7.6,2.994,108.706,0,60,1,80,37,0,1,,,,,,,,,,,,,
385,386,CoCr2O4,,Cr2 Co1 O4,,,Cr2 Co1 O4,['CoCr2O4'],30,30,30,1.474100271,4,0.1377777778,1,227,0,3,1397.7685,8,3,35.3685,0,80,1,80,37,0,1,,,,,,,,,,,,,
386,387,FeNi,,Fe1 Ni1,,,Fe1 Ni1,['FeNi'],21,21,21,1.000000282,1,0.1428571429,1,123,0,21,121,83,7.2,0,0,300,0,30,44,1,1,,,,,,,,,,,,,
387,388,FeNi,,Fe1 Ni1,,,Fe1 Ni1,['FeNi'],21,21,21,1.000000282,1,0.1428571429,1,123,0,21,127,96,7.8,0,0,50,0,30,44,1,1,,,,,,,,,,,,,
388,389,FeNi,,Fe1 Ni1,,,Fe1 Ni1,['FeNi'],21,21,21,1.000000282,1,0.1428571429,1,123,0,21,141,96,8.4,14,0,50,3,30,44,1,1,,,,,,,,,,,,,
389,390,Mn,Mn3O4,Mn1,Mn3 O4,,Mn4 O4,"['Mn', 'Mn3O4']",3.4,3.4,3.4,1.000000282,1,0.8823529412,1,217,141,11,1484,3.367,0.123,1217,0.0923,5,5,60,67,0,1,,,,,,,,,,,,,
390,391,Mn,Mn3O4,Mn1,Mn3 O4,,Mn4 O4,"['Mn', 'Mn3O4']",6.3,6.3,6.3,1.000000282,1,0.4761904762,1,217,141,11,305,3.585,0.173,4408,0.00456,5,5,50,67,0,1,,,,,,,,,,,,,
391,392,Mn,Mn3O4,Mn1,Mn3 O4,,Mn4 O4,"['Mn', 'Mn3O4']",5.24,5.24,5.24,1.000000282,1,0.572519084,1,217,141,11,1106,2.159,0.11,6350,0.2596,5,5,60,67,0,1,,,,,,,,,,,,,
392,393,Fe3O4,CoFe2O4,Fe3 O4,Fe2 Co1 O4,,Fe5 Co1 O8,"['Fe3O4', 'CoFe2O4']",47,47,47,1.000000282,1,0.06382978723,1,227,227,7,97,61.6,8.125,0,0,20,1.5,15,54,1,1,,,,,,,,,,,,,
393,394,Fe3O4,CoFe2O4,Fe3 O4,Fe2 Co1 O4,,Fe5 Co1 O8,"['Fe3O4', 'CoFe2O4']",47,47,47,1.000000282,1,0.06382978723,1,227,227,7,360,63.24,20,0,0,20,1.5,15,54,1,1,,,,,,,,,,,,,
394,395,Fe3O4,,Fe3 O4,,,Fe3 O4,['Fe3O4'],9,9,9,1.000000282,1,0.3333333333,1,227,0,3,15,55.2,3.918,0,0,47,1.5,15,62,1,1,,,,,,,,,,,,,
395,396,CoFe2O4,,Fe2 Co1 O4,,,Fe2 Co1 O4,['CoFe2O4'],16,16,16,1.000000282,1,0.1875,1,227,0,3,1555,72.84,34.146,0,0,161.8,1.5,15,39,1,1,,,,,,,,,,,,,
396,397,Fe3O4,MnO,Fe3 O4,Mn1 O1,,Mn1 Fe3 O5,"['Fe3O4', 'MnO']",13,13,13,1.000000282,1,0.2307692308,1,63,225,20,8649.5,5.625,1.5625,909,1.125,5,5,6,21,0,1,,,,,,,,,,,,,
397,398,Fe3O4,MnO,Fe3 O4,Mn1 O1,,Mn1 Fe3 O5,"['Fe3O4', 'MnO']",580,580,580,1.000000282,1,0.005172413793,1,63,225,20,6995,5.625,1.5625,727,1.5,5,5,6,21,1,1,,,,,,,,,,,,,
398,399,Fe3O4,MnO,Fe3 O4,Mn1 O1,,Mn1 Fe3 O5,"['Fe3O4', 'MnO']",580,580,580,1.000000282,1,0.005172413793,1,63,225,20,6944,7,1.458,2083,0.486,10,5,50,21,0,1,,,,,,,,,,,,,
399,400,Fe3O4,MnO,Fe3 O4,Mn1 O1,,Mn1 Fe3 O5,"['Fe3O4', 'MnO']",580,580,580,1.000000282,1,0.005172413793,1,63,225,20,5555,7,0.77,5121.9692,0,20,5,50,21,0,1,,,,,,,,,,,,,
400,401,Fe3O4,MnO,Fe3 O4,Mn1 O1,,Mn1 Fe3 O5,"['Fe3O4', 'MnO']",580,580,580,1.000000282,1,0.005172413793,1,63,225,20,4158.5,3.75,0.675,10414,1.661,5,3,50,21,0,1,,,,,,,,,,,,,
401,402,Fe3O4,MnO,Fe3 O4,Mn1 O1,,Mn1 Fe3 O5,"['Fe3O4', 'MnO']",580,580,580,1.000000282,1,0.005172413793,1,63,225,20,6621.96,4.75,1.05,8514.586,1.393,5,4,50,21,0,1,,,,,,,,,,,,,
402,403,Fe3O4,MnO,Fe3 O4,Mn1 O1,,Mn1 Fe3 O5,"['Fe3O4', 'MnO']",580,580,580,1.000000282,1,0.005172413793,1,63,225,20,8823.154,6.5,1484.5,6372.383,1.484,5,5,50,21,0,1,,,,,,,,,,,,,
403,404,Fe3O4,MnO,Fe3 O4,Mn1 O1,,Mn1 Fe3 O5,"['Fe3O4', 'MnO']",580,580,580,1.000000282,1,0.005172413793,1,63,225,20,9980.32,7.37,1.7485,5325.26,0.9685,5,6,50,21,0,1,,,,,,,,,,,,,
404,405,Fe,Fe3C,Fe1,Fe3 C1,,Fe4 C1,"['Fe', 'Fe3C']",45,45,45,1.000000282,1,0.06666666667,1,229,62,10,2500,17.4,8.6,0,0,10,2,15,77,1,1,,,,,,,,,,,,,
405,406,Fe,Fe3C,Fe1,Fe3 C1,,Fe4 C1,"['Fe', 'Fe3C']",50,50,50,1.000000282,1,0.06,1,229,62,10,2600,20.3,10.1,0,0,10,2,15,77,1,1,,,,,,,,,,,,,
406,407,Fe,Fe3C,Fe1,Fe3 C1,,Fe4 C1,"['Fe', 'Fe3C']",60,60,60,1.000000282,1,0.05,1,229,62,10,2650,15.4,7.6,0,0,10,2,15,77,1,1,,,,,,,,,,,,,
407,408,Fe,Fe3O4,Fe1,Fe3 O4,,Fe4 O4,"['Fe', 'Fe3O4']",30,30,30,1.000000282,1,0.1,1,229,62,10,950,17.9,4.9,0,0,10,2,15,68,1,1,,,,,,,,,,,,,
408,409,Fe,Fe3O4,Fe1,Fe3 O4,,Fe4 O4,"['Fe', 'Fe3O4']",35,35,35,1.000000282,1,0.08571428571,1,229,62,10,920,22.1,6.3,0,0,10,2,15,68,1,1,,,,,,,,,,,,,
409,410,Fe,Fe3O4,Fe1,Fe3 O4,,Fe4 O4,"['Fe', 'Fe3O4']",40,40,40,1.000000282,1,0.075,1,229,62,10,1250,19.8,6.6,0,0,10,2,15,68,1,1,,,,,,,,,,,,,
410,411,Fe,Fe3O4,Fe1,Fe3 O4,,Fe4 O4,"['Fe', 'Fe3O4']",45,45,45,1.000000282,1,0.06666666667,1,229,62,10,1273,8.9,2.7,0,0,10,2,15,68,1,1,,,,,,,,,,,,,
411,412,Fe,Fe3O4,Fe1,Fe3 O4,,Fe4 O4,"['Fe', 'Fe3O4']",50,50,50,1.000000282,1,0.06,1,229,62,10,1000,1.3,0.4,0,0,10,2,15,68,1,1,,,,,,,,,,,,,
412,413,Fe,Fe3O4,Fe1,Fe3 O4,,Fe4 O4,"['Fe', 'Fe3O4']",55,55,55,1.000000282,1,0.05454545455,1,229,62,10,500,2.4,0.6,0,0,10,2,15,68,1,1,,,,,,,,,,,,,
413,414,CoFe2O4,NiO,Fe2 Co1 O4,Ni1 O1,,Fe2 Co1 Ni1 O5,"['CoFe2O4', 'NiO']",110,800,0,0.07037893743,6,0.2773595536,0,227,225,7,582,18.5,8,0,0,300,0,40,33,1,1,,,,,,,,,,,,,
414,415,CoFe2O4,NiO,Fe2 Co1 O4,Ni1 O1,,Fe2 Co1 Ni1 O5,"['CoFe2O4', 'NiO']",110,800,0,0.07037893743,6,0.2773595536,0,227,225,7,775,27.4,11.2,0,0,300,0,40,33,1,1,,,,,,,,,,,,,
415,416,CoFe2O4,NiO,Fe2 Co1 O4,Ni1 O1,,Fe2 Co1 Ni1 O5,"['CoFe2O4', 'NiO']",110,800,0,0.07037893743,6,0.2773595536,0,227,225,7,821,32.2,4.2,0,0,300,0,40,33,1,1,,,,,,,,,,,,,
416,417,CoFe2O4,NiO,Fe2 Co1 O4,Ni1 O1,,Fe2 Co1 Ni1 O5,"['CoFe2O4', 'NiO']",110,800,0,0.07037893743,6,0.2773595536,0,227,225,7,958,42.7,8.5,0,0,300,0,40,33,1,1,,,,,,,,,,,,,
417,418,CoFe2O4,NiO,Fe2 Co1 O4,Ni1 O1,,Fe2 Co1 Ni1 O5,"['CoFe2O4', 'NiO']",110,800,0,0.07037893743,6,0.2773595536,0,227,225,7,592,38.1,16.8,0,0,300,0,40,33,1,1,,,,,,,,,,,,,
418,419,CoFe2O4,NiO,Fe2 Co1 O4,Ni1 O1,,Fe2 Co1 Ni1 O5,"['CoFe2O4', 'NiO']",110,800,0,0.07037893743,6,0.2773595536,0,227,225,7,4263,17.7,11,104,0,5,5,40,33,0,1,,,,,,,,,,,,,
419,420,CoFe2O4,NiO,Fe2 Co1 O4,Ni1 O1,,Fe2 Co1 Ni1 O5,"['CoFe2O4', 'NiO']",110,800,0,0.07037893743,6,0.2773595536,0,227,225,7,6315,30,22.4,183,0,5,5,40,33,0,1,,,,,,,,,,,,,
420,421,CoFe2O4,NiO,Fe2 Co1 O4,Ni1 O1,,Fe2 Co1 Ni1 O5,"['CoFe2O4', 'NiO']",110,800,0,0.07037893743,6,0.2773595536,0,227,225,7,12334,34.5,22.5,612,0,5,5,40,33,0,1,,,,,,,,,,,,,
421,422,CoFe2O4,NiO,Fe2 Co1 O4,Ni1 O1,,Fe2 Co1 Ni1 O5,"['CoFe2O4', 'NiO']",110,800,0,0.07037893743,6,0.2773595536,0,227,225,7,12653,47.2,32.7,758,0,5,5,40,33,0,1,,,,,,,,,,,,,
422,423,CoFe2O4,NiO,Fe2 Co1 O4,Ni1 O1,,Fe2 Co1 Ni1 O5,"['CoFe2O4', 'NiO']",110,800,0,0.07037893743,6,0.2773595536,0,227,225,7,7820,41,33.5,584,0,5,5,40,33,0,1,,,,,,,,,,,,,
423,424,Fe3O4,MgO,Fe3 O4,Mg1 O1,,Mg1 Fe3 O5,"['Fe3O4', 'MgO']",24,24,24,0.805995977,3,0.25,1,227,225,7,5491,38.4,12.549,50,0,5,5,20,11,0,1,,,,,,,,,,,,,
424,425,Fe3O4,MgO,Fe3 O4,Mg1 O1,,Mg1 Fe3 O5,"['Fe3O4', 'MgO']",24,24,24,0.805995977,3,0.25,1,227,225,7,5033.95,30.17,15.932,101.55,0,25,0,20,11,0,1,,,,,,,,,,,,,
425,426,Fe3O4,MgO,Fe3 O4,Mg1 O1,,Mg1 Fe3 O5,"['Fe3O4', 'MgO']",24,24,24,0.805995977,3,0.25,1,227,225,7,3534,30.5,14.9,127.295,0,50,0,20,11,0,1,,,,,,,,,,,,,
426,427,Fe3O4,MgO,Fe3 O4,Mg1 O1,,Mg1 Fe3 O5,"['Fe3O4', 'MgO']",24,24,24,0.805995977,3,0.25,1,227,225,7,2746.15,30.5,13.9,101.65,0,75,0,20,11,0,1,,,,,,,,,,,,,
427,428,Fe3O4,MgO,Fe3 O4,Mg1 O1,,Mg1 Fe3 O5,"['Fe3O4', 'MgO']",24,24,24,0.805995977,3,0.25,1,227,225,7,2161.55,30,12.288,76.25,0,100,0,20,11,0,1,,,,,,,,,,,,,
428,429,Fe3O4,MgO,Fe3 O4,Mg1 O1,,Mg1 Fe3 O5,"['Fe3O4', 'MgO']",24,24,24,0.805995977,3,0.25,1,227,225,7,1525.8,30.25,11.61,101,0,125,0,20,11,0,1,,,,,,,,,,,,,
429,430,Fe3O4,MgO,Fe3 O4,Mg1 O1,,Mg1 Fe3 O5,"['Fe3O4', 'MgO']",24,24,24,0.805995977,3,0.25,1,227,225,7,941.295,30.339,10.763,76.9,0,150,0,20,11,0,1,,,,,,,,,,,,,
430,431,Fe3O4,MgO,Fe3 O4,Mg1 O1,,Mg1 Fe3 O5,"['Fe3O4', 'MgO']",24,24,24,0.805995977,3,0.25,1,227,225,7,457.615,29.32,9.326,50.845,0,200,0,20,11,0,1,,,,,,,,,,,,,
431,432,Fe3O4,MgO,Fe3 O4,Mg1 O1,,Mg1 Fe3 O5,"['Fe3O4', 'MgO']",24,24,24,0.805995977,3,0.25,1,227,225,7,511.664,27.967,6.5,25.559,0,250,0,20,11,0,1,,,,,,,,,,,,,
432,433,Fe3O4,MgO,Fe3 O4,Mg1 O1,,Mg1 Fe3 O5,"['Fe3O4', 'MgO']",24,24,24,0.805995977,3,0.25,1,227,225,7,327.873,26.187,6,0.199,0,300,0,20,11,0,1,,,,,,,,,,,,,
433,434,Fe3O4,MgO,Fe3 O4,Mg1 O1,Fe2 Co1 O4,Mg1 Fe5 Co1 O9,"['Fe3O4', 'MgO', 'CoFe2O4']",29,29,29,0.805995977,3,0.2068965517,1,227,225,7,6785.7825,32.9,22.82,2755.17,0,5,5,20,7,0,1,,,,,,,,,,,,,
434,435,Fe3O4,MgO,Fe3 O4,Mg1 O1,Fe2 Co1 O4,Mg1 Fe5 Co1 O9,"['Fe3O4', 'MgO', 'CoFe2O4']",29,29,29,0.805995977,3,0.2068965517,1,227,225,7,5255.674,30.85,20.17,918.639,0,25,1,20,7,0,1,,,,,,,,,,,,,
435,436,Fe3O4,MgO,Fe3 O4,Mg1 O1,Fe2 Co1 O4,Mg1 Fe5 Co1 O9,"['Fe3O4', 'MgO', 'CoFe2O4']",29,29,29,0.805995977,3,0.2068965517,1,227,225,7,3724.686,31.538,16.4,407.967,0,50,1,20,7,0,1,,,,,,,,,,,,,
436,437,Fe3O4,MgO,Fe3 O4,Mg1 O1,Fe2 Co1 O4,Mg1 Fe5 Co1 O9,"['Fe3O4', 'MgO', 'CoFe2O4']",29,29,29,0.805995977,3,0.2068965517,1,227,225,7,2882.653,30.427,15.213,178.571,0,75,5,20,7,0,1,,,,,,,,,,,,,
437,438,Fe3O4,MgO,Fe3 O4,Mg1 O1,Fe2 Co1 O4,Mg1 Fe5 Co1 O9,"['Fe3O4', 'MgO', 'CoFe2O4']",29,29,29,0.805995977,3,0.2068965517,1,227,225,7,2168.6,30.34,13.675,25.2,0,100,1,20,7,0,1,,,,,,,,,,,,,
438,439,Fe3O4,MgO,Fe3 O4,Mg1 O1,Fe2 Co1 O4,Mg1 Fe5 Co1 O9,"['Fe3O4', 'MgO', 'CoFe2O4']",29,29,29,0.805995977,3,0.2068965517,1,227,225,7,1505.05,30.3,12.393,76.55,0,125,1,20,7,0,1,,,,,,,,,,,,,
439,440,Fe3O4,MgO,Fe3 O4,Mg1 O1,Fe2 Co1 O4,Mg1 Fe5 Co1 O9,"['Fe3O4', 'MgO', 'CoFe2O4']",29,29,29,0.805995977,3,0.2068965517,1,227,225,7,944.54,30.17,11.368,25.46,0,150,5,20,7,0,1,,,,,,,,,,,,,
440,441,Fe3O4,MgO,Fe3 O4,Mg1 O1,Fe2 Co1 O4,Mg1 Fe5 Co1 O9,"['Fe3O4', 'MgO', 'CoFe2O4']",29,29,29,0.805995977,3,0.2068965517,1,227,225,7,433.5,29.144,7.752,76.5,0,200,5,20,7,0,1,,,,,,,,,,,,,
441,442,Fe3O4,MgO,Fe3 O4,Mg1 O1,Fe2 Co1 O4,Mg1 Fe5 Co1 O9,"['Fe3O4', 'MgO', 'CoFe2O4']",29,29,29,0.805995977,3,0.2068965517,1,227,225,7,0,27.606,9.061,25.559,0,250,1,20,7,0,1,,,,,,,,,,,,,
442,443,Fe2O3,,Fe2 O3,,,Fe2 O3,['Fe2O3'],6.8,6.8,6.8,1.000000282,1,0.4411764706,1,213,0,3,11898.92,53.06,26.621,1253.696,0,5,5,50,59,0,1,,,,,,,,,,,,,
443,444,Co,Fe2O3,Co1,Fe2 O3,,Fe2 Co1 O3,"['Co', 'Fe2O3']",6.8,6.8,6.8,1.000000282,1,0.4411764706,1,194,213,15,8798.29,50.74,26.621,1478.24,0,5,5,50,46,0,1,,,,,,,,,,,,,
444,445,Co,Fe2O3,Co1,Fe2 O3,,Fe2 Co1 O3,"['Co', 'Fe2O3']",6.8,6.8,6.8,1.000000282,1,0.4411764706,1,194,213,15,1634.436,45.3059,25.577,223.87,0,5,5,50,46,0,1,,,,,,,,,,,,,
445,446,Co,Fe2O3,Co1,Fe2 O3,,Fe2 Co1 O3,"['Co', 'Fe2O3']",6.8,6.8,6.8,1.000000282,1,0.4411764706,1,194,213,15,873.4,43.4355,22.55,13.282,0,5,5,50,46,0,1,,,,,,,,,,,,,
446,447,Fe3O4,CoFe2O4,Fe3 O4,Fe2 Co1 O4,,Fe5 Co1 O8,"['Fe3O4', 'CoFe2O4']",7.2,7.2,7.2,1.000000282,1,0.4166666667,1,227,227,7,26100,67,25.97665,90,0,5,7,75,54,0,1,,,,,,,,,,,,,
447,448,Fe3O4,CoFe2O4,Fe3 O4,Fe2 Co1 O4,,Fe5 Co1 O8,"['Fe3O4', 'CoFe2O4']",13.3,13.3,13.3,1.000000282,1,0.2255639098,1,227,227,7,21700,63,29.0058,50,0,5,7,75,54,0,1,,,,,,,,,,,,,
448,449,Fe3O4,CoO,Fe3 O4,Co1 O1,,Fe3 Co1 O5,"['Fe3O4', 'CoO']",10.9,10.9,10.9,1.000000282,1,0.2752293578,1,227,225,7,15300,46,26.2542,2000,0,5,7,75,48,0,1,,,,,,,,,,,,,
449,450,CoFe2O4,,Fe2 Co1 O4,,,Fe2 Co1 O4,['CoFe2O4'],6.91,6.91,6.91,1.000000282,1,0.4341534009,1,227,0,7,13200,98.5,46.295,833,0,5,4.8,50,39,0,1,,,,,,,,,,,,,
450,451,CoFe2O4,NiFe2O4,Fe2 Co1 O4,Fe2 Ni1 O4,,Fe4 Co1 Ni1 O8,"['CoFe2O4', 'NiFe2O4']",11,11,11,1.000000282,1,0.2727272727,1,227,227,7,8310,83.3,50.8,961.2,0,5,3.8,50,41,0,1,,,,,,,,,,,,,
451,452,NiFe2O4,,Fe2 Ni1 O4,,,Fe2 Ni1 O4,['NiFe2O4'],84.2,84.2,84.2,1.000000282,1,0.03562945368,1,227,0,7,251,75.3,15.813,280.8268,0,5,2.114,50,42,0,1,,,,,,,,,,,,,
452,453,NiFe2O4,CoFe2O4,Fe2 Ni1 O4,Fe2 Co1 O4,,Fe4 Co1 Ni1 O8,"['NiFe2O4', 'CoFe2O4']",12,12,12,1.000000282,1,0.25,1,227,227,7,3010,86.3,38.835,830,0,5,5.6,50,41,0,1,,,,,,,,,,,,,
453,454,MnFe2O4,Fe2O3,Mn1 Fe2 O4,Fe2 O3,,Mn1 Fe4 O7,"['MnFe2O4', 'Fe2O3']",4,4,4,1.000000282,1,0.75,1,227,161,6,3230,6.7,2.18,1020,0.845,5,5,50,18,0,1,,,,,,,,,,,,,
454,455,MnFe2O4,Fe2O3,Mn1 Fe2 O4,Fe2 O3,,Mn1 Fe4 O7,"['MnFe2O4', 'Fe2O3']",5,5,5,1.000000282,1,0.6,1,227,161,6,3100,7.2,2.045,1030,0.676,5,5,50,18,0,1,,,,,,,,,,,,,
455,456,MnFe2O4,Fe2O3,Mn1 Fe2 O4,Fe2 O3,,Mn1 Fe4 O7,"['MnFe2O4', 'Fe2O3']",6,6,6,1.000000282,1,0.5,1,227,161,6,3370,7.5,2.45,1110,0.591,5,5,50,18,0,1,,,,,,,,,,,,,
456,457,MnFe2O4,Fe2O3,Mn1 Fe2 O4,Fe2 O3,,Mn1 Fe4 O7,"['MnFe2O4', 'Fe2O3']",6,6,6,1.000000282,1,0.5,1,227,161,6,3100,8.3,3.06,1110,0.92957,5,5,50,18,0,1,,,,,,,,,,,,,
457,458,MnFe2O4,Fe2O3,Mn1 Fe2 O4,Fe2 O3,,Mn1 Fe4 O7,"['MnFe2O4', 'Fe2O3']",4,4,4,1.000000282,1,0.75,1,227,161,6,546,4.3,0.77,0,0,300,0,50,18,1,1,,,,,,,,,,,,,
458,459,MnFe2O4,Fe2O3,Mn1 Fe2 O4,Fe2 O3,,Mn1 Fe4 O7,"['MnFe2O4', 'Fe2O3']",5,5,5,1.000000282,1,0.6,1,227,161,6,559,4.5,0.648,0,0,300,0,50,18,1,1,,,,,,,,,,,,,
459,460,MnFe2O4,Fe2O3,Mn1 Fe2 O4,Fe2 O3,,Mn1 Fe4 O7,"['MnFe2O4', 'Fe2O3']",6,6,6,1.000000282,1,0.5,1,227,161,6,556,4.7,0.703,0,0,300,0,50,18,1,1,,,,,,,,,,,,,
460,461,MnFe2O4,Fe2O3,Mn1 Fe2 O4,Fe2 O3,,Mn1 Fe4 O7,"['MnFe2O4', 'Fe2O3']",6,6,6,1.000000282,1,0.5,1,227,161,6,533,5,0.77,0,0,300,0,50,18,1,1,,,,,,,,,,,,,
461,462,Fe3O4,,Fe3 O4,,,Fe3 O4,['Fe3O4'],18,18,18,1.000000282,1,0.1666666667,1,227,0,3,400,80.88,19.35,769,0,5,5,20,62,0,1,,,,,,,,,,,,,
462,463,Fe5C2,Fe3O4,Fe5 C2,Fe3 O4,,Fe8 C2 O4,"['Fe5C2', 'Fe3O4']",15,15,15,1.000000282,1,0.2,1,15,227,18,1700,109,100,280,0,5,5,20,72,0,1,,,,,,,,,,,,,
463,464,Fe5C2,,Fe5 C2,,,Fe5 C2,['Fe5C2'],12,12,12,1.000000282,1,0.25,1,15,0,17,1400,122.8,100,147,0,5,5,20,76,0,1,,,,,,,,,,,,,
464,465,Fe3O4,,Fe3 O4,,,Fe3 O4,['Fe3O4'],18,18,18,1.000000282,1,0.1666666667,1,227,0,3,0,73.3,6,0,0,300,0,20,62,1,1,,,,,,,,,,,,,
465,466,Fe5C2,Fe3O4,Fe5 C2,Fe3 O4,,Fe8 C2 O4,"['Fe5C2', 'Fe3O4']",15,15,15,1.000000282,1,0.2,1,15,227,18,650,75,81.81,0,0,300,0,20,72,1,1,,,,,,,,,,,,,
466,467,Fe5C2,,Fe5 C2,,,Fe5 C2,['Fe5C2'],12,12,12,1.000000282,1,0.25,1,15,0,17,850,108,60.6,0,0,300,0,20,76,1,1,,,,,,,,,,,,,
467,468,FeNi3,,Fe1 Ni3,,,Fe1 Ni3,['FeNi3'],14.5,14.5,14.5,1.000000282,1,0.2068965517,1,221,0,3,414,94,22.8711,1115.58,0,5,3,30,25,0,1,,,,,,,,,,,,,
468,469,FeNi3,Mo,Fe1 Ni3,Mo1,,Fe1 Ni3 Mo1,"['FeNi3', 'Mo']",21.72,21.72,21.72,1.000000282,1,0.138121547,1,221,229,7,174,57,14.8672,188.886,0,5,3,30,19,0,1,,,,,,,,,,,,,
469,470,Fe2.2C,,Fe11 C5,,,Fe11 C5,['Fe2.2C'],14.8,14.8,14.8,0.805995977,3,0.4054054054,1,182,0,14,742,183,9.18118,300.678,0,5,3,30,75,0,1,,,,,,,,,,,,,
470,471,Fe2.2C,Mo,Fe11 C5,Mo1,,Fe11 Mo1 C5,"['Fe2.2C', 'Mo']",19.06,19.06,19.06,1.000000282,1,0.1573976915,1,58,229,20,423,162,44.874,110.78,0,300,0,30,71,0,1,,,,,,,,,,,,,
471,472,Fe2.2C,,Fe11 C5,,,Fe11 C5,['Fe2.2C'],15.32,15.32,15.32,0.805995977,3,0.3916449086,1,182,0,14,605,108,17.03016,305.046,0,5,3,30,75,0,1,,,,,,,,,,,,,
472,473,Fe2.2C,Mo,Fe11 C5,Mo1,,Fe11 Mo1 C5,"['Fe2.2C', 'Mo']",14.54,14.54,14.54,1.000000282,1,0.2063273728,1,58,229,20,247,97,30.498,101.809,0,300,0,30,71,0,1,,,,,,,,,,,,,
473,474,Co,CoO,Co1,Co1 O1,,Co2 O1,"['Co', 'CoO']",12,12,12,1.000000282,1,0.25,1,194,225,15,7160.19,122.7,98,1756.75,11.029,10,5,20,74,0,1,,,,,,,,,,,,,
474,475,Co,CoO,Co1,Co1 O1,,Co2 O1,"['Co', 'CoO']",12,12,12,1.000000282,1,0.25,1,194,225,15,6483.63,116.78,86,803.95,4.54,50,5,20,74,0,1,,,,,,,,,,,,,
475,476,Co,CoO,Co1,Co1 O1,,Co2 O1,"['Co', 'CoO']",12,12,12,1.000000282,1,0.25,1,194,225,15,5296.52,109,77.67,211.8065,0,100,5,20,74,0,1,,,,,,,,,,,,,
476,477,Co,CoO,Co1,Co1 O1,,Co2 O1,"['Co', 'CoO']",12,12,12,1.000000282,1,0.25,1,194,225,15,4068,110.79,69.88,126.63,0,150,5,20,74,0,1,,,,,,,,,,,,,
477,478,Co,CoO,Co1,Co1 O1,,Co2 O1,"['Co', 'CoO']",12,12,12,1.000000282,1,0.25,1,194,225,15,3262.816,112.49,66.47,128.528,0,200,5,20,74,0,1,,,,,,,,,,,,,
478,479,Co,CoO,Co1,Co1 O1,,Co2 O1,"['Co', 'CoO']",12,12,12,1.000000282,1,0.25,1,194,225,15,1991.5,118.45,66.96,43.5,0,300,5,20,74,0,1,,,,,,,,,,,,,
479,480,La2Fe2O6,CoFe2O4,La2 Fe2 O6,Fe2 Co1 O4,,La2 Fe4 Co1 O10,"['La2Fe2O6', 'CoFe2O4']",17.5,17.5,17.5,1.000000282,1,0.1714285714,1,62,227,20,378,13.501,2.0785,0,0,300,0,25,34,1,1,,,,,,,,,,,,,
480,481,La2Fe2O6,CoFe2O4,La2 Fe2 O6,Fe2 Co1 O4,,La2 Fe4 Co1 O10,"['La2Fe2O6', 'CoFe2O4']",27.5,27.5,27.5,1.000000282,1,0.1090909091,1,62,227,20,459,11.105,1.576,0,0,300,0,25,34,1,1,,,,,,,,,,,,,
481,482,La2Fe2O6,CoFe2O4,La2 Fe2 O6,Fe2 Co1 O4,,La2 Fe4 Co1 O10,"['La2Fe2O6', 'CoFe2O4']",31,31,31,1.000000282,1,0.09677419355,1,62,227,20,1560,20.365,9.4571,0,0,300,0,25,34,1,1,,,,,,,,,,,,,
482,483,CoO,Co,Co1 O1,Co1,,Co2 O1,"['CoO', 'Co']",50,50,50,1.000000282,1,0.06,1,225,194,8,395.247,63.415,52.2,50.685,0,5,5,50,74,0,1,,,,,,,,,,,,,
483,484,Co,CoO,Co1,Co1 O1,,Co2 O1,"['Co', 'CoO']",62,62,62,1.000000282,1,0.04838709677,1,225,194,8,1111.3855,21.14,29.26,253.3855,0,5,5,50,74,0,1,,,,,,,,,,,,,
484,485,CoO,Co,Co1 O1,Co1,,Co2 O1,"['CoO', 'Co']",70,70,70,1.000000282,1,0.04285714286,1,225,194,8,952.618,16.9,6.725,141.772,0.465,5,5,50,74,0,1,,,,,,,,,,,,,
485,486,Co,CoO,Co1,Co1 O1,,Co2 O1,"['Co', 'CoO']",76,76,76,1.000000282,1,0.03947368421,1,225,194,8,1155.295,15.938,5.427,175.635,0.386,5,5,50,74,0,1,,,,,,,,,,,,,
486,487,CoO,Co,Co1 O1,Co1,,Co2 O1,"['CoO', 'Co']",82,82,82,1.000000282,1,0.03658536585,1,225,194,8,952.612,15,4.614,148.635,0.386,5,5,50,74,0,1,,,,,,,,,,,,,
487,488,Co,CoO,Co1,Co1 O1,,Co2 O1,"['Co', 'CoO']",88,88,88,1.000000282,1,0.03409090909,1,225,194,8,986.3925,14.96,4.39,162.1195,0.406,5,5,50,74,0,1,,,,,,,,,,,,,
488,489,Fe3O4,CoO,Fe3 O4,Co1 O1,,Fe3 Co1 O5,"['Fe3O4', 'CoO']",8.48,8.48,,1.000000282,1,0.3537735849,1,227,225,7,8895.3,46.3912,28.3912,5753.62,0.05192,10,0.2,80,48,0,1,,,,,,,,,,,,,
489,490,Fe3O4,CoO,Fe3 O4,Co1 O1,,Fe3 Co1 O5,"['Fe3O4', 'CoO']",8.52,8.52,,1.000000282,1,0.3521126761,1,227,225,7,10174.58,46.8672,28.2552,8310.58,0.05192,10,0.5,80,48,0,1,,,,,,,,,,,,,
490,491,Fe3O4,CoO,Fe3 O4,Co1 O1,,Fe3 Co1 O5,"['Fe3O4', 'CoO']",11.94,11.94,,1.000000282,1,0.2512562814,1,227,225,7,10814.11,46.8672,28.2568,9418.761,0.33052,10,1,80,48,0,1,,,,,,,,,,,,,
491,492,Fe3O4,CoO,Fe3 O4,Co1 O1,,Fe3 Co1 O5,"['Fe3O4', 'CoO']",11.94,11.94,,1.000000282,1,0.2512562814,1,227,225,7,11279.07,46.8672,28.2568,9573.644,0.33052,10,2,80,48,0,1,,,,,,,,,,,,,
