Repository: kwillon/Megy

# Trial version of prediction of magnetic properties of nanoparticles, 2023 project. 

The project is a collection of different projects in one large with a large number of descriptors for nanoparticles. The original idea of predicting different parameters for coated and uncoated nanoparticles.
<div align='middle'><img src='data\pic1.png' style='width: 100%; min-width: 300px;'/></div>

File: data/Megy_data_1.csv (part 3 of 5)
,id,orig_c1,orig_c2,c1,c2,c3,formula_combined,chemical_formula,x,y,z,sphericity,shape,area/volume,max/min,space_group_core,space_group_shell,crystal_structure,coer_oe,sat_em_g,mr (emu/g),exc_bias_oe,ver_shift_emu_g,temperature_k,fc_field_t,h_range_max_koe,mass_ratio,exc_dir,ver_s_dir,common_spin,Effective anisotropy constant (J/m3),magnetic anisotropy constant (J/m3),magnetocrystalline anisotropy constant (J/m3),Anisotropy constant,Crystalline,MAE,Curie temperature (K),exchange constant (J/m) *10^-12,Electronegativity core,Demagnetization factors (Nd),interdomain coupling (alpha),mass_magnetic_susceptibility(emu/Oe*g)
492,493,Fe3O4,CoO,Fe3 O4,Co1 O1,,Fe3 Co1 O5,"['Fe3O4', 'CoO']",9.36,9.36,,1.000000282,1,0.3205128205,1,227,225,7,11744.25,57.4624,36.1948,8410.92,0.05192,10,5,80,48,0,1,,,,,,,,,,,,,
493,494,Fe3O4,CoO,Fe3 O4,Co1 O1,,Fe3 Co1 O5,"['Fe3O4', 'CoO']",10.72,10.72,,1.000000282,1,0.2798507463,1,227,225,7,1956.331,29.9736,0.05678,1369.513,0,100,2,80,48,0,1,,,,,,,,,,,,,
494,495,Fe3O4,CoO,Fe3 O4,Co1 O1,,Fe3 Co1 O5,"['Fe3O4', 'CoO']",9.88,9.88,,1.000000282,1,0.3036437247,1,227,225,7,499.93,42.3878,0.68868,57.07,0,200,2,80,48,0,1,,,,,,,,,,,,,
495,496,Fe3O4,CoO,Fe3 O4,Co1 O1,,Fe3 Co1 O5,"['Fe3O4', 'CoO']",10.84,10.84,,1.000000282,1,0.2767527675,1,227,225,7,182.12,32.9494,0.65306,0,0,300,2,80,48,1,1,,,,,,,,,,,,,
496,497,LaFeO3,,La1 Fe1 O3,,,La1 Fe1 O3,['LaFeO3'],66,66,66,0.5166432673,2,0.1022727273,1,62,0,19,9025,0.7025,0.057,1375,0.008,300,1,80,51,0,1,,,,,,,,,,,,,
497,498,LaFeO3,,La1 Fe1 O3,,,La1 Fe1 O3,['LaFeO3'],66,66,66,0.5166432673,2,0.1022727273,1,62,0,19,8025,0.6849,0.051,1125,0,300,2,80,51,0,1,,,,,,,,,,,,,
498,499,LaFeO3,,La1 Fe1 O3,,,La1 Fe1 O3,['LaFeO3'],66,66,66,0.5166432673,2,0.1022727273,1,62,0,19,7875,0.6849,0.049,1125,0.002,300,3,80,51,0,1,,,,,,,,,,,,,
499,500,LaFeO3,,La1 Fe1 O3,,,La1 Fe1 O3,['LaFeO3'],66,66,66,0.5166432673,2,0.1022727273,1,62,0,19,7725,0.704,0.049,1175,0.002,300,4,80,51,0,1,,,,,,,,,,,,,
500,501,LaFeO3,,La1 Fe1 O3,,,La1 Fe1 O3,['LaFeO3'],66,66,66,0.5166432673,2,0.1022727273,1,62,0,19,7550,0.6849,0.047,1000,0.004,300,5,80,51,0,1,,,,,,,,,,,,,
501,502,LaFeO3,,La1 Fe1 O3,,,La1 Fe1 O3,['LaFeO3'],66,66,66,0.5166432673,2,0.1022727273,1,62,0,19,7300,0.708,0.0485,1050,0.006,300,6,80,51,0,1,,,,,,,,,,,,,
502,503,LaFeO3,,La1 Fe1 O3,,,La1 Fe1 O3,['LaFeO3'],66,66,66,0.5166432673,2,0.1022727273,1,62,0,19,9215.75,0.71,0.0489,393.25,0.0028,300,6.5,80,51,0,1,,,,,,,,,,,,,
503,504,LaFeO3,,La1 Fe1 O3,,,La1 Fe1 O3,['LaFeO3'],66,66,66,0.5166432673,2,0.1022727273,1,62,0,19,849.26,0.45,0.016,213,0,300,0,50,51,0,1,,,,,,,,,,,,,
504,505,LaFeO3,,La1 Fe1 O3,,,La1 Fe1 O3,['LaFeO3'],66,66,66,0.5166432673,2,0.1022727273,1,62,0,19,3188.679,0.62,0.042,5653,0,300,0,60,51,0,1,,,,,,,,,,,,,
505,506,LaFeO3,,La1 Fe1 O3,,,La1 Fe1 O3,['LaFeO3'],66,66,66,0.5166432673,2,0.1022727273,1,62,0,19,2754.78,0.55,0.028,518,0.067,300,1,50,51,0,1,,,,,,,,,,,,,
506,507,LaFeO3,,La1 Fe1 O3,,,La1 Fe1 O3,['LaFeO3'],66,66,66,0.5166432673,2,0.1022727273,1,62,0,19,3188.7,0.6,0.0445,2920,0.0295,300,1,60,51,0,1,,,,,,,,,,,,,
507,508,FeF2,Fe,Fe1 F2,Fe1,,Fe2 F2,"['FeF2', 'Fe']",4.3,4.3,4.3,1.000000282,1,0.6976744186,1,229,136,11,10778.3,78.096,58.1182,1580,3.5438,10,5,20,66,0,1,,,,,,,,,,,,,
508,509,FeF2,Fe,Fe1 F2,Fe1,,Fe2 F2,"['FeF2', 'Fe']",4.87,4.87,4.87,1.000000282,1,0.6160164271,1,229,136,11,10707.57,69.88,38.366,990,1.632,10,70,20,66,0,0,,,,,,,,,,,,,
509,510,CoP,,Co1 P1,,,Co1 P1,['CoP'],7.1,7.1,7.1,1.000000282,1,0.4225352113,1,123,0,21,1025.62,33.7,24.565,153.48,0,300,2,20,57,0,1,,,,,,,,,,,,,
510,511,CoP,,Co1 P1,,,Co1 P1,['CoP'],7.1,7.1,7.1,1.000000282,1,0.4225352113,1,123,0,21,1358.528,36.4,20.869,75.873,0,300,2,20,57,1,1,,,,,,,,,,,,,
511,512,CoP,,Co1 P1,,,Co1 P1,['CoP'],7.1,7.1,7.1,1.000000282,1,0.4225352113,1,123,0,21,4255,36.8,25,0,0,300,2,20,57,1,1,,,,,,,,,,,,,
512,513,CoP,,Co1 P1,,,Co1 P1,['CoP'],7.1,7.1,7.1,1.000000282,1,0.4225352113,1,225,0,3,9355.89,43.6,25,76.89,0,300,2,20,57,1,1,,,,,,,,,,,,,
513,514,CoP,,Co1 P1,,,Co1 P1,['CoP'],7.1,7.1,7.1,1.000000282,1,0.4225352113,1,225,0,3,14021.056,46.8,26,487.043,0,300,2,20,57,0,1,,,,,,,,,,,,,
514,515,Fe3O4,NiO,Fe3 O4,Ni1 O1,,Fe3 Ni1 O5,"['Fe3O4', 'NiO']",17,17,17,1.000000282,1,0.1764705882,1,227,225,3,1875.236,7.45,0.767,1662.94,0.767,5,5,60,49,1,1,,,,,,,,,,,,,
515,516,Fe3O4,NiO,Fe3 O4,Ni1 O1,,Fe3 Ni1 O5,"['Fe3O4', 'NiO']",17,17,17,1.000000282,1,0.1764705882,1,227,225,3,1398.6,6.0563,0.6705,1220.4,0.6705,5,5,60,49,1,1,,,,,,,,,,,,,
516,517,Fe3O4,NiO,Fe3 O4,Ni1 O1,,Fe3 Ni1 O5,"['Fe3O4', 'NiO']",17,17,17,1.000000282,1,0.1764705882,1,227,225,3,1260.329,18.7163,10.9571,1116.53,0.5171,5,5,60,49,1,1,,,,,,,,,,,,,
517,518,Fe3O4,NiO,Fe3 O4,Ni1 O1,,Fe3 Ni1 O5,"['Fe3O4', 'NiO']",17,17,17,1.000000282,1,0.1764705882,1,227,225,3,1229.76,18.7163,10.9571,1029.63,0.5171,5,5,60,49,1,1,,,,,,,,,,,,,
518,519,Fe3O4,NiO,Fe3 O4,Ni1 O1,,Fe3 Ni1 O5,"['Fe3O4', 'NiO']",17,17,17,1.000000282,1,0.1764705882,1,227,225,3,1229.76,6.0563,0.5855,1002.68,0.5855,5,5,60,49,1,1,,,,,,,,,,,,,
519,520,Fe3O4,NiO,Fe3 O4,Ni1 O1,,Fe3 Ni1 O5,"['Fe3O4', 'NiO']",17,17,17,1.000000282,1,0.1764705882,1,227,225,3,1147.63,18.7163,10.9571,960.57,0.5171,5,5,60,49,1,1,,,,,,,,,,,,,
520,521,Fe3O4,NiO,Fe3 O4,Ni1 O1,,Fe3 Ni1 O5,"['Fe3O4', 'NiO']",17,17,17,1.000000282,1,0.1764705882,1,227,225,3,1055.43,7.25,0.5625,949.12,0.5625,5,5,60,49,1,1,,,,,,,,,,,,,
521,522,LaFeO3,NiO,La1 Fe1 O3,Ni1 O1,,La1 Fe1 Ni1 O4,"['LaFeO3', 'NiO']",40,40,40,1.000000282,1,0.075,1,62,225,20,1895.759,1.3,0.17,1895,0.18,5,6,60,36,0,1,,,,,,,,,,,,,
522,523,LaFeO3,NiO,La1 Fe1 O3,Ni1 O1,,La1 Fe1 Ni1 O4,"['LaFeO3', 'NiO']",40,40,40,1.000000282,1,0.075,1,62,225,20,1907.9,1.259,0.16,1907.9,0.16,10,6,60,36,0,1,,,,,,,,,,,,,
523,524,LaFeO3,NiO,La1 Fe1 O3,Ni1 O1,,La1 Fe1 Ni1 O4,"['LaFeO3', 'NiO']",35,35,35,1.000000282,1,0.08571428571,1,62,225,20,1061.3475,2.2,0.1335,730,0.0895,50,0,60,36,0,1,,,,,,,,,,,,,
524,525,LaFeO3,NiO,La1 Fe1 O3,Ni1 O1,,La1 Fe1 Ni1 O4,"['LaFeO3', 'NiO']",35,35,35,1.000000282,1,0.08571428571,1,62,225,20,312.8775,0.838,0.0695,75,0.017,300,0,60,36,0,1,,,,,,,,,,,,,
525,526,LaFeO3,,La1 Fe1 O3,,,La1 Fe1 O3,['LaFeO3'],23,23,23,1.000000282,1,0.1304347826,1,62,0,19,787.0852,1.466734,0.2723,820,0.11,5,6,60,51,0,1,,,,,,,,,,,,,
526,527,NiO,,Ni1 O1,,,Ni1 O1,['NiO'],20,20,20,1.000000282,1,0.15,1,225,0,19,2202.7848,45.7727,29.3106,900,0.031,5,6,60,69,0,1,,,,,,,,,,,,,
527,528,LaFeO3,NiO,La1 Fe1 O3,Ni1 O1,,La1 Fe1 Ni1 O4,"['LaFeO3', 'NiO']",40,40,40,1.000000282,1,0.075,1,62,225,20,1082.76,1.5145,0.1445,656.76,0.054,5,1,60,36,0,1,,,,,,,,,,,,,
528,529,LaFeO3,NiO,La1 Fe1 O3,Ni1 O1,,La1 Fe1 Ni1 O4,"['LaFeO3', 'NiO']",40,40,40,1.000000282,1,0.075,1,62,225,20,1144.92,1.625,0.1555,842.644,0.1125,5,2,60,36,0,1,,,,,,,,,,,,,
529,530,LaFeO3,NiO,La1 Fe1 O3,Ni1 O1,,La1 Fe1 Ni1 O4,"['LaFeO3', 'NiO']",40,40,40,1.000000282,1,0.075,1,62,225,20,1260,1.65,0.155,1030,0.124,5,3,60,36,0,1,,,,,,,,,,,,,
530,531,LaFeO3,NiO,La1 Fe1 O3,Ni1 O1,,La1 Fe1 Ni1 O4,"['LaFeO3', 'NiO']",35,35,35,1.000000282,1,0.08571428571,1,62,225,20,1322.5,1.657,0.166,1144.5,0.152,5,4,60,36,0,1,,,,,,,,,,,,,
531,532,LaFeO3,NiO,La1 Fe1 O3,Ni1 O1,,La1 Fe1 Ni1 O4,"['LaFeO3', 'NiO']",35,35,35,1.000000282,1,0.08571428571,1,62,225,20,1452.6,1.6765,0.1655,1452.6,0.15,5,5,60,36,0,1,,,,,,,,,,,,,
532,533,LaFeO3,NiO,La1 Fe1 O3,Ni1 O1,,La1 Fe1 Ni1 O4,"['LaFeO3', 'NiO']",35,35,35,1.000000282,1,0.08571428571,1,62,225,20,1976.41,1.27,0.17,1976.41,0.17,5,6,60,36,0,1,,,,,,,,,,,,,
533,1,AuFe2O3,,AuFe2O3,,,Au1 Fe2 O3,,14,14,14,1,,0.429,1,167,0,,3.564,28,19.253,,,,,,,,,0.917,6000,34000,11000,34000,,140000,948,0.1,2.753,0.333,0.5,0
534,2,Co0.03Fe0.97Fe2O4,,Fe297Co3O400,,,Fe297 Co3 O400,,7.1,7.1,7.1,1,,0.423,1,227,0,,0,20,0,,,,,,,,,1,11000,128,47750,1500,,140000,632.75,0.257,2.75,0.333,0.5,0
535,3,Co0.05Fe0.95Fe2O4,,Fe59CoO80,,,Fe59 Co1 O80,,6.9,6.9,6.9,1,,0.435,1,227,0,,0,20,0,,,,,,,,,1,11000,128,47750,2000,,140000,632.75,0.257,2.75,0.333,0.5,0
536,4,Co0.1Fe0.9Fe2O4,,Fe29CoO40,,,Fe29 Co1 O40,,17,17,17,1,,0.353,1,227,0,,143,73.5,10.8,,,,,,,,,1,9625,167276,11000,82000,,772500,810,0.105,2.751,0.333,0.5,0.004
537,5,Co0.1Fe0.9Fe2O4,,Fe29CoO40,,,Fe29 Co1 O40,,17,17,17,1,,0.353,1,227,0,,9.1,86.2,69,,,,,,,,,1,230100,104,1613500,82000,,612500,682.25,0.132,2.751,0.333,4.714,0
538,6,Co0.1Fe0.9Fe2O4,,Fe29CoO40,,,Fe29 Co1 O40,,6,6,6,1,,0.5,1,227,0,,7.4,82,65,,,,,,,,,1,200000,55828,580000,82000,,772500,550.5,0.533,2.751,0.333,9.1,0.004
539,7,Co0.1Fe0.9Fe2O4,,Fe29CoO40,,,Fe29 Co1 O40,,6,6,6,1,,0.5,1,227,0,,7.4,82,65,,,,,,,,,1,200000,55828,580000,82000,,772500,550.5,0.533,2.751,0.333,9.1,0.004
540,8,Co0.1Fe0.9Fe2O4,,Fe29CoO40,,,Fe29 Co1 O40,,6,6,6,1,,0.5,1,227,0,,7.4,82,65,,,,,,,,,1,200000,55828,580000,82000,,772500,550.5,0.533,2.751,0.333,9.1,0.004
541,9,Co0.1Fe0.9Fe2O4,,Fe29CoO40,,,Fe29 Co1 O40,,7.1,7.1,7.1,1,,0.423,1,227,0,,0,20,0,,,,,,,,,1,11000,104,11000,82000,,140000,635,0.257,2.751,0.333,0.5,0
542,10,Co0.24Mn0.15Fe0.61Fe2O4,,Mn15Fe261(Co3O50)8,,,Mn15 Fe261 Co24 O400,,19,19,19,1,,0.158,1,141,0,,0,93,0,,,,,,,,,1.011,280000,10.6,200000,280000,,2030000,520,0.17,2.746,0.333,0.156,0.001
543,11,Co0.3Fe0.7Fe2O4,,Fe27Co3O40,,,Fe27 Co3 O40,,19,19,19,1,,0.316,1,227,0,,94.12,63.97,8.107,,,,,,,,,1,38225,104,5000,119000,,140000,800,0.257,2.752,0.333,0.5,0
544,12,Co0.3Fe0.7Fe2O4,,Fe27Co3O40,,,Fe27 Co3 O40,,19,19,19,1,,0.316,1,227,0,,94.12,63.97,6.107,,,,,,,,,1,38225,104,5000,119000,,140000,800,0.257,2.752,0.333,0.5,0
545,13,Co0.3Fe0.7Fe2O4,,Fe27Co3O40,,,Fe27 Co3 O40,,9,9,9,1,,0.333,1,227,0,,10.597,84,70,,,,,,,,,1,200000,177250,820000,119000,,1717500,550.5,0.282,2.752,0.333,9.1,0.004
546,14,Co0.3Fe0.7Fe2O4,,Fe27Co3O40,,,Fe27 Co3 O40,,9,9,9,1,,0.333,1,227,0,,10.597,84,70,,,,,,,,,1,200000,177250,820000,119000,,1717500,550.5,0.282,2.752,0.333,9.1,0.004
547,15,Co0.3Fe0.7Fe2O4,,Fe27Co3O40,,,Fe27 Co3 O40,,9,9,9,1,,0.333,1,227,0,,10.597,84,70,,,,,,,,,1,200000,177250,1700000,119000,,1717500,550.5,0.282,2.752,0.333,9.1,0.004
548,16,Co0.5Fe0.5Fe2O4,,Fe5CoO8,,,Fe5 Co1 O8,,20,20,20,1,,0.3,1,227,0,,13.58,73.75,49.2,,,,,,,,,1,320400,223000,5280000,275000,,2670000,534,0.158,2.754,0.333,9.1,0.015
549,17,Co0.5Fe0.5Fe2O4,,Fe5CoO8,,,Fe5 Co1 O8,,20,20,20,1,,0.3,1,227,0,,2.545,40,30,,,,,,,,,1,320400,223000,5280000,275000,,2670000,534,0.152,2.754,0.333,9.1,0.015
550,18,Co0.5Fe0.5Fe2O4,,Fe5CoO8,,,Fe5 Co1 O8,,20,20,20,1,,0.3,1,227,0,,2.545,60,30,,,,,,,,,1,320400,223000,5280000,275000,,2670000,534,0.17,2.754,0.333,9.1,0.015
551,19,Co0.5Fe0.5Fe2O4,,Fe5CoO8,,,Fe5 Co1 O8,,20,20,20,1,,0.3,1,227,0,,2.545,60,30,,,,,,,,,1,320400,223000,5280000,275000,,2670000,534,0.17,2.754,0.333,9.1,0.015
552,20,Co0.5Fe0.5Fe2O4,,Fe5CoO8,,,Fe5 Co1 O8,,20,20,20,1,,0.3,1,227,0,,2.545,60,30,,,,,,,,,1,320400,223000,5280000,275000,,2670000,534,0.17,2.754,0.333,9.1,0.015
553,21,Co0.5Fe0.5Fe2O4,,Fe5CoO8,,,Fe5 Co1 O8,,20,20,20,1,,0.3,1,227,0,,2.545,60,30,,,,,,,,,1,320400,223000,5280000,275000,,2670000,534,0.17,2.754,0.333,9.1,0.015
554,22,Co0.5Fe0.5Fe2O4,,Fe5CoO8,,,Fe5 Co1 O8,,20,20,20,1,,0.3,1,227,0,,2.545,60,30,,,,,,,,,1,320400,223000,5280000,275000,,2670000,534,0.17,2.754,0.333,9.1,0.015
555,23,Co0.5Fe0.5Fe2O4,,Fe5CoO8,,,Fe5 Co1 O8,,20,20,20,1,,0.3,1,227,0,,2.545,60,30,,,,,,,,,1,320400,223000,5280000,275000,,2670000,534,0.17,2.754,0.333,9.1,0.015
556,24,Co0.5Fe0.5Fe2O4,,Fe5CoO8,,,Fe5 Co1 O8,,20,20,20,1,,0.3,1,227,0,,2.545,60,30,,,,,,,,,1,320400,223000,5280000,275000,,2670000,534,0.17,2.754,0.333,9.1,0.015
557,25,Co0.5Fe0.5Fe2O4,,Fe5CoO8,,,Fe5 Co1 O8,,20,20,20,1,,0.3,1,227,0,,2.545,60,30,,,,,,,,,1,320400,223000,5280000,275000,,2670000,534,0.17,2.754,0.333,9.1,0.015
558,26,Co0.5Fe0.5Fe2O4,,Fe5CoO8,,,Fe5 Co1 O8,,20,20,20,1,,0.3,1,227,0,,2.545,60,30,,,,,,,,,1,320400,223000,5280000,275000,,2670000,534,0.17,2.754,0.333,9.1,0.015
559,27,Co0.5Fe0.5Fe2O4,,Fe5CoO8,,,Fe5 Co1 O8,,20,20,20,1,,0.3,1,227,0,,2.545,60,30,,,,,,,,,1,320400,223000,5280000,275000,,2670000,534,0.17,2.754,0.333,9.1,0.015
560,28,Co0.5Fe0.5Fe2O4,,Fe5CoO8,,,Fe5 Co1 O8,,20,20,20,1,,0.3,1,227,0,,2.545,60,30,,,,,,,,,1,320400,111528.7,5280000,275000,,1717500,534,0.158,2.754,0.333,6.864,0.004
561,29,Co0.5Fe0.5Fe2O4,,Fe5CoO8,,,Fe5 Co1 O8,,12,12,12,1,,0.25,1,227,0,,15.701,77,67,,,,,,,,,1,200000,177250,1700000,275000,,2190000,534,0.17,2.754,0.333,9.1,0.004
562,30,Co0.5Fe0.5Fe2O4,,Fe5CoO8,,,Fe5 Co1 O8,,12,12,12,1,,0.25,1,227,0,,15.701,77,67,,,,,,,,,1,200000,177250,1700000,25000,,772500,595.25,0.533,2.754,0.333,9.1,0.004
563,31,Co0.5Fe0.5Fe2O4,,Fe5CoO8,,,Fe5 Co1 O8,,12,12,12,1,,0.25,1,227,0,,15.701,77,67,,,,,,,,,1,200000,177250,1700000,25000,,772500,595.25,0.533,2.754,0.333,9.1,0.004
564,32,Co0.7Fe0.3Fe2O4,,Fe23Co7O40,,,Fe23 Co7 O40,,27,27,27,1,,0.222,1,227,0,,7.36,60,40,,,,,,,,,1,290300,223000,4385000,294000,,2670000,534,-5.15,2.755,0.333,9.1,0.015
565,33,Co0.7Fe0.3Fe2O4,,Fe23Co7O40,,,Fe23 Co7 O40,,27,27,27,1,,0.222,1,227,0,,400,70,20,,,,,,,,,1,38225,223000,5280000,294000,,2670000,534,-5.15,2.755,0.333,9.1,0.015
566,34,Co0.7Fe0.3Fe2O4,,Fe23Co7O40,,,Fe23 Co7 O40,,27,27,27,1,,0.222,1,227,0,,400,70,20,,,,,,,,,1,38225,223000,5280000,294000,,2670000,534,-5.15,2.755,0.333,9.1,0.015
567,35,Co0.7Fe0.3Fe2O4,,Fe23Co7O40,,,Fe23 Co7 O40,,27,27,27,1,,0.222,1,227,0,,400,70,20,,,,,,,,,1,38225,223000,5280000,294000,,2670000,534,-5.15,2.755,0.333,9.1,0.015
568,36,Co0.7Fe0.3Fe2O4,,Fe23Co7O40,,,Fe23 Co7 O40,,27,27,27,1,,0.222,1,227,0,,400,70,20,,,,,,,,,1,38225,223000,5280000,294000,,2670000,534,-5.15,2.755,0.333,9.1,0.015
569,37,Co0.7Fe0.3Fe2O4,,Fe23Co7O40,,,Fe23 Co7 O40,,27,27,27,1,,0.222,1,227,0,,400,70,20,,,,,,,,,1,38225,223000,5280000,294000,,2670000,534,-5.15,2.755,0.333,9.1,0.015
570,38,Co0.7Fe0.3Fe2O4,,Fe23Co7O40,,,Fe23 Co7 O40,,27,27,27,1,,0.222,1,227,0,,300,49,15,,,,,,,,,1,29600,223000,5280000,294000,,2670000,534,-5.15,2.755,0.333,9.1,0.015
571,39,Co0.7Fe0.3Fe2O4,,Fe23Co7O40,,,Fe23 Co7 O40,,27,27,27,1,,0.222,1,227,0,,300,49,15,,,,,,,,,1,29600,223000,5280000,294000,,2670000,534,-5.15,2.755,0.333,9.1,0.015
572,40,Co0.7Fe0.3Fe2O4,,Fe23Co7O40,,,Fe23 Co7 O40,,27,27,27,1,,0.222,1,227,0,,300,49,15,,,,,,,,,1,29600,223000,5280000,294000,,2670000,534,-5.15,2.755,0.333,9.1,0.015
573,41,Co0.7Fe0.3Fe2O4,,Fe23Co7O40,,,Fe23 Co7 O40,,27,27,27,1,,0.222,1,227,0,,300,49,15,,,,,,,,,1,29600,223000,5280000,294000,,2670000,534,-5.15,2.755,0.333,9.1,0.015
574,42,Co0.7Fe0.3Fe2O4,,Fe23Co7O40,,,Fe23 Co7 O40,,27,27,27,1,,0.222,1,227,0,,300,49,15,,,,,,,,,1,29600,223000,5280000,294000,,2670000,534,-5.15,2.755,0.333,9.1,0.015
575,43,Co0.7Fe0.3Fe2O4,,Fe23Co7O40,,,Fe23 Co7 O40,,27,27,27,1,,0.222,1,227,0,,400,53,20,,,,,,,,,1,35475,223000,5280000,294000,,2670000,534,-5.15,2.755,0.333,9.1,0.015
576,44,Co0.7Fe0.3Fe2O4,,Fe23Co7O40,,,Fe23 Co7 O40,,27,27,27,1,,0.222,1,227,0,,400,53,20,,,,,,,,,1,35475,223000,5280000,294000,,2670000,534,-5.15,2.755,0.333,9.1,0.015
577,45,Co0.7Fe0.3Fe2O4,,Fe23Co7O40,,,Fe23 Co7 O40,,27,27,27,1,,0.222,1,227,0,,400,53,20,,,,,,,,,1,35475,223000,5280000,294000,,2670000,534,-5.15,2.755,0.333,9.1,0.015
578,46,Co0.7Fe0.3Fe2O4,,Fe23Co7O40,,,Fe23 Co7 O40,,27,27,27,1,,0.222,1,227,0,,400,53,20,,,,,,,,,1,35475,223000,5280000,294000,,2670000,534,-5.15,2.755,0.333,9.1,0.015
579,47,Co0.7Fe0.3Fe2O4,,Fe23Co7O40,,,Fe23 Co7 O40,,27,27,27,1,,0.222,1,227,0,,300,48,15.4,,,,,,,,,1,29600,223000,5280000,294000,,2670000,534,-5.15,2.755,0.333,9.1,0.015
580,48,Co0.7Fe0.3Fe2O4,,Fe23Co7O40,,,Fe23 Co7 O40,,27,27,27,1,,0.222,1,227,0,,300,48,15.4,,,,,,,,,1,29600,223000,5280000,294000,,2670000,534,-5.15,2.755,0.333,9.1,0.015
581,49,Co0.7Fe0.3Fe2O4,,Fe23Co7O40,,,Fe23 Co7 O40,,27,27,27,1,,0.222,1,227,0,,300,48,15.4,,,,,,,,,1,29600,223000,5280000,294000,,2670000,534,-5.15,2.755,0.333,9.1,0.015
582,50,Co0.7Fe0.3Fe2O4,,Fe23Co7O40,,,Fe23 Co7 O40,,27,27,27,1,,0.222,1,227,0,,300,48,15.4,,,,,,,,,1,29600,223000,5280000,294000,,2670000,534,-5.15,2.755,0.333,9.1,0.015
583,51,Co0.7Fe0.3Fe2O4,,Fe23Co7O40,,,Fe23 Co7 O40,,27,27,27,1,,0.222,1,227,0,,300,48,15.4,,,,,,,,,1,29600,223000,5280000,294000,,2670000,534,-5.15,2.755,0.333,9.1,0.015
584,52,Co0.7Fe0.3Fe2O4,,Fe23Co7O40,,,Fe23 Co7 O40,,27,27,27,1,,0.222,1,227,0,,400,70,20,,,,,,,,,1,38225,223000,5280000,294000,,2670000,534,-5.15,2.755,0.333,9.1,0.015
585,53,Co0.7Fe0.3Fe2O4,,Fe23Co7O40,,,Fe23 Co7 O40,,27,27,27,1,,0.222,1,227,0,,10.86,63.25,43.067,,,,,,,,,1,290300,192500,4385000,294000,,2670000,534,-5.15,2.755,0.333,9.1,0.015
586,54,Co0.7Fe0.3Fe2O4,,Fe23Co7O40,,,Fe23 Co7 O40,,27,27,27,1,,0.222,1,227,0,,10.86,63.25,43.067,,,,,,,,,1,290300,192500,4385000,294000,,2670000,534,-5.15,2.755,0.333,9.1,0.015
587,55,Co0.7Fe0.3Fe2O4,,Fe23Co7O40,,,Fe23 Co7 O40,,27,27,27,1,,0.222,1,227,0,,10.86,63.25,43.067,,,,,,,,,1,290300,192500,4385000,294000,,2670000,534,-5.15,2.755,0.333,9.1,0.015
588,56,Co0.7Fe0.3Fe2O4,,Fe23Co7O40,,,Fe23 Co7 O40,,27,27,27,1,,0.222,1,227,0,,10.86,63.25,43.067,,,,,,,,,1,290300,192500,4385000,294000,,2670000,534,-5.15,2.755,0.333,9.1,0.015
589,57,Co0.7Fe0.3Fe2O4,,Fe23Co7O40,,,Fe23 Co7 O40,,27,27,27,1,,0.222,1,227,0,,10.86,63.25,43.067,,,,,,,,,1,290300,192500,4385000,294000,,2670000,534,-5.15,2.755,0.333,9.1,0.015
590,58,Co0.7Fe0.3Fe2O4,,Fe23Co7O40,,,Fe23 Co7 O40,,27,27,27,1,,0.222,1,227,0,,10.86,63.25,43.067,,,,,,,,,1,290300,192500,4385000,294000,,2670000,534,-5.15,2.755,0.333,9.1,0.015
591,59,Co0.7Fe0.3Fe2O4,,Fe23Co7O40,,,Fe23 Co7 O40,,22,22,22,1,,0.273,1,227,0,,11,56,40,,,,,,,,,1,290300,223000,4385000,294000,,2670000,534,-5.098,2.755,0.333,9.1,0.015
592,60,Co0.7Fe0.3Fe2O4,,Fe23Co7O40,,,Fe23 Co7 O40,,22,22,22,1,,0.273,1,227,0,,5,61,42,,,,,,,,,1,290300,223000,4385000,294000,,2670000,534,-5.098,2.755,0.333,9.1,0.015
593,61,Co0.7Fe0.3Fe2O4,,Fe23Co7O40,,,Fe23 Co7 O40,,22,22,22,1,,0.273,1,227,0,,8,70,40,,,,,,,,,1,290300,223000,4385000,294000,,2670000,534,-5.098,2.755,0.333,9.1,0.015
594,62,Co0.7Fe0.3Fe2O4,,Fe23Co7O40,,,Fe23 Co7 O40,,22,22,22,1,,0.273,1,227,0,,400,53,20,,,,,,,,,1,29975,223000,5280000,294000,,2670000,534,-2.08,2.755,0.333,9.1,0.015
595,63,Co0.7Fe0.3Fe2O4,,Fe23Co7O40,,,Fe23 Co7 O40,,22,22,22,1,,0.273,1,227,0,,8,60,40,,,,,,,,,1,290300,223000,4385000,294000,,2670000,534,-5.098,2.755,0.333,9.1,0.015
596,64,Co0.7Fe0.3Fe2O4,,Fe23Co7O40,,,Fe23 Co7 O40,,22,22,22,1,,0.273,1,227,0,,10.86,63.25,43.067,,,,,,,,,1,290300,223000,4385000,294000,,2670000,534,-5.098,2.755,0.333,9.1,0.015
597,65,CoFe2O4,,CoFe2O4,,,Co1 Fe2 O4,,12,12,12,1,,0.25,1,141,0,,0,81.11,0,,,,,,,,,1,280000,10.6,200000,280000,,2030000,520,0.17,2.757,0.333,0.156,0.001
598,66,CoFe2O4,,CoFe2O4,,,Co1 Fe2 O4,,12,12,12,1,,0.25,1,141,0,,0,81.11,0,,,,,,,,,1,280000,10.6,200000,280000,,2030000,520,0.17,2.757,0.333,0.156,0.001
599,67,CoFe2O4,,CoFe2O4,,,Co1 Fe2 O4,,12,12,12,1,,0.25,1,141,0,,0,81.11,0,,,,,,,,,1,280000,10.6,200000,280000,,2030000,520,0.17,2.757,0.333,0.156,0.001
600,68,CoFe2O4,,CoFe2O4,,,Co1 Fe2 O4,,12,12,12,1,,0.25,1,141,0,,0,81.11,0,,,,,,,,,1,280000,10.6,200000,280000,,2030000,520,0.17,2.757,0.333,0.156,0.001
601,69,CoFe2O4,,CoFe2O4,,,Co1 Fe2 O4,,12,12,12,1,,0.25,1,141,0,,0,81.11,0,,,,,,,,,1,280000,10.6,200000,280000,,2030000,520,0.17,2.757,0.333,0.156,0.001
602,70,CoFe2O4,,CoFe2O4,,,Co1 Fe2 O4,,12,12,12,1,,0.25,1,141,0,,0,76.9,0,,,,,,,,,1,280000,10.6,200000,280000,,2030000,520,0.17,2.757,0.333,0.156,0.001
603,71,CoFe2O4,,CoFe2O4,,,Co1 Fe2 O4,,12,12,12,1,,0.25,1,141,0,,0,76.9,0,,,,,,,,,1,280000,10.6,200000,280000,,2030000,520,0.17,2.757,0.333,0.156,0.001
604,72,CoFe2O4,,CoFe2O4,,,Co1 Fe2 O4,,12,12,12,1,,0.25,1,141,0,,0,76.9,0,,,,,,,,,1,280000,10.6,200000,280000,,2030000,520,0.17,2.757,0.333,0.156,0.001
605,73,CoFe2O4,,CoFe2O4,,,Co1 Fe2 O4,,12,12,12,1,,0.25,1,141,0,,0,76.9,0,,,,,,,,,1,280000,10.6,200000,280000,,2030000,520,0.17,2.757,0.333,0.156,0.001
606,74,CoFe2O4,,CoFe2O4,,,Co1 Fe2 O4,,12,12,12,1,,0.25,1,141,0,,0,76.9,0,,,,,,,,,1,280000,10.6,200000,280000,,2030000,520,0.17,2.757,0.333,0.156,0.001
607,75,CoFe2O4,,CoFe2O4,,,Co1 Fe2 O4,,11,11,11,1,,0.273,1,227,0,,64.3,49.18,7.6,,,,,,,,,1,16000,10.6,14000,280000,,2030000,520,0.17,2.757,0.333,0.156,0.001
608,76,CoFe2O4,,CoFe2O4,,,Co1 Fe2 O4,,11,11,11,1,,0.273,1,227,0,,64.3,49.18,7.6,,,,,,,,,1,16000,10.6,14000,280000,,2030000,520,0.17,2.757,0.333,0.156,0.001
609,77,CoFe2O4,,CoFe2O4,,,Co1 Fe2 O4,,11,11,11,1,,0.273,1,227,0,,64.3,49.18,7.6,,,,,,,,,1,16000,10.6,14000,280000,,2030000,520,0.17,2.757,0.333,0.156,0.001
610,78,CoFe2O4,,CoFe2O4,,,Co1 Fe2 O4,,7.7,7.7,7.7,1,,0.39,1,227,0,,55.6,61.51,9.25,,,,,,,,,1,16000,10.6,14000,280000,,2030000,520,0.17,2.757,0.333,0.156,0.001
611,79,CoFe2O4,,CoFe2O4,,,Co1 Fe2 O4,,7.7,7.7,7.7,1,,0.39,1,227,0,,55.6,61.51,9.25,,,,,,,,,1,16000,10.6,14000,280000,,2030000,520,0.17,2.757,0.333,0.156,0.001
612,80,CoFe2O4,,CoFe2O4,,,Co1 Fe2 O4,,7.7,7.7,7.7,1,,0.39,1,227,0,,55.6,61.51,9.25,,,,,,,,,1,16000,10.6,14000,280000,,2030000,520,0.17,2.757,0.333,0.156,0.001
613,81,CoFe2O4,,CoFe2O4,,,Co1 Fe2 O4,,11.96,11.96,11.96,1,,0.251,1,227,0,,20,55.4,6.2,,,,,,,,,1,200000,10.6,1200,280000,,2030000,520,0.17,2.757,0.333,0.156,0.001
614,82,CoFe2O4,,CoFe2O4,,,Co1 Fe2 O4,,11.96,11.96,11.96,1,,0.251,1,227,0,,20,55.4,6.2,,,,,,,,,1,200000,10.6,1200,280000,,2030000,520,0.17,2.757,0.333,0.156,0.001
615,83,CoFe2O4,,CoFe2O4,,,Co1 Fe2 O4,,11.96,11.96,11.96,1,,0.251,1,227,0,,20,55.4,6.2,,,,,,,,,1,200000,10.6,1200,280000,,2030000,520,0.17,2.757,0.333,0.156,0.001
616,84,CoFe2O4,,CoFe2O4,,,Co1 Fe2 O4,,11.96,11.96,11.96,1,,0.251,1,227,0,,20,55.4,6.2,,,,,,,,,1,200000,10.6,1200,280000,,2030000,520,0.17,2.757,0.333,0.156,0.001
617,85,CoFe2O4,,CoFe2O4,,,Co1 Fe2 O4,,11.96,11.96,11.96,1,,0.251,1,227,0,,20,55.4,6.2,,,,,,,,,1,200000,10.6,1200,280000,,2030000,520,0.17,2.757,0.333,0.156,0.001
618,86,CoFe2O4,,CoFe2O4,,,Co1 Fe2 O4,,10,10,10,1,,0.3,1,227,0,,0.8,76,43,,,,,,,,,1,296000,10.6,200000,280000,,2030000,520,0.17,2.757,0.333,0.156,0.001
619,87,CoFe2O4,,CoFe2O4,,,Co1 Fe2 O4,,10,10,10,1,,0.3,1,227,0,,0.8,76,43,,,,,,,,,1,296000,10.6,200000,280000,,2030000,520,0.17,2.757,0.333,0.156,0.001
620,88,CoFe2O4,,CoFe2O4,,,Co1 Fe2 O4,,10,10,10,1,,0.3,1,227,0,,0.8,76,43,,,,,,,,,1,296000,10.6,200000,280000,,2030000,520,0.17,2.757,0.333,0.156,0.001
621,89,CoFe2O4,,CoFe2O4,,,Co1 Fe2 O4,,10,10,10,1,,0.3,1,227,0,,0.8,76,43,,,,,,,,,1,296000,10.6,200000,280000,,2030000,520,0.17,2.757,0.333,0.156,0.001
622,90,CoFe2O4,,CoFe2O4,,,Co1 Fe2 O4,,10,10,10,1,,0.3,1,227,0,,0.8,76,43,,,,,,,,,1,296000,10.6,200000,280000,,2030000,520,0.17,2.757,0.333,0.156,0.001
623,91,CoFe2O4,,CoFe2O4,,,Co1 Fe2 O4,,10,10,10,1,,0.3,1,227,0,,0.8,76,43,,,,,,,,,1,296000,10.6,200000,280000,,2030000,520,0.17,2.757,0.333,0.156,0.001
624,92,CoFe2O4,,CoFe2O4,,,Co1 Fe2 O4,,4,4,4,1,,0.75,1,227,0,,123.8,48.01,0.72,,,,,,,,,1,16000,10.6,200000,280000,,1200000,520,0.17,2.757,0.333,0.156,0.001
625,93,CoFe2O4,,CoFe2O4,,,Co1 Fe2 O4,,4,4,4,1,,0.75,1,227,0,,123.8,48.01,0.72,,,,,,,,,1,16000,10.6,200000,280000,,1200000,520,0.17,2.757,0.333,0.156,0.001
626,94,CoFe2O4,,CoFe2O4,,,Co1 Fe2 O4,,4,4,4,1,,0.75,1,227,0,,123.8,48.01,0.72,,,,,,,,,1,16000,10.6,200000,280000,,1200000,520,0.17,2.757,0.333,0.156,0.001
627,95,CoFe2O4,,CoFe2O4,,,Co1 Fe2 O4,,7.7,7.7,7.7,1,,0.39,1,227,0,,0,92,0,,,,,,,,,1,16000,10.6,14000,280000,,2030000,789,0.17,2.757,0.333,0.156,0.001
628,96,CoFe2O4,,CoFe2O4,,,Co1 Fe2 O4,,15,15,15,1,,0.4,1,227,0,,10,47.9,40,,,,,,,,,1,52750,33.95,14000,280000,,2030000,803,0.17,2.757,0.333,0.156,0.001
629,97,CoFe2O4,,CoFe2O4,,,Co1 Fe2 O4,,9.2,9.2,9.2,1,,0.652,1,227,0,,3.564,32,19.253,,,,,,,,,1,92000,10.6,1200,200000,,2030000,793,0.17,2.757,0.333,0.156,0.001
630,98,CoFe2O4,,CoFe2O4,,,Co1 Fe2 O4,,9.2,9.2,9.2,1,,0.652,1,227,0,,3.564,32,19.253,,,,,,,,,1,92000,10.6,1200,200000,,2030000,793,0.17,2.757,0.333,0.156,0.001
631,99,CoFe2O4,,CoFe2O4,,,Co1 Fe2 O4,,4.1,4.1,4.1,0.995,,1.463,1,227,0,,1450,71.7,32.8,,,,,,,,,2.333,60000,10.6,210000,11000,,1200000,795,0.17,2.757,0.333,0.156,0.001
632,100,CoFe2O4,,CoFe2O4,,,Co1 Fe2 O4,,13.8,13.8,13.8,1,,0.435,1,227,0,,1450,71.7,32.8,,,,,,,,,2.333,60000,10.6,210000,11000,,2030000,795,0.17,2.757,0.333,0.156,0.001
633,101,CoFe2O4,,CoFe2O4,,,Co1 Fe2 O4,,4.1,4.1,4.1,0.995,,1.463,1,227,0,,1450,71.7,32.8,,,,,,,,,2.333,60000,10.6,210000,11000,,1200000,795,0.17,2.757,0.333,0.156,0.001
634,102,CoFe2O4,,CoFe2O4,,,Co1 Fe2 O4,,13.8,13.8,13.8,1,,0.435,1,227,0,,631.5,23.1,8.4,,,,,,,,,2.333,60000,10.6,210000,11000,,2030000,795,0.17,2.757,0.333,0.156,0.001
635,103,CoFe2O4,,CoFe2O4,,,Co1 Fe2 O4,,24.5,24.5,24.5,1,,0.245,1,227,0,,748.72,127.6,38.8,,,,,,,,,2.333,60000,10.6,210000,11000,,2030000,795,0.17,2.757,0.333,0.156,0.001
636,104,CoFe2O4,,CoFe2O4,,,Co1 Fe2 O4,,32.1,32.1,32.1,1,,0.187,1,227,0,,1567.15,45.7,21.2,,,,,,,,,2.333,60000,10.6,210000,11000,,1615000,795,0.17,2.757,0.333,0.156,0.001
637,105,CoFe2O4,,CoFe2O4,,,Co1 Fe2 O4,,45.2,45.2,45.2,1,,0.133,1,227,0,,631.5,23.1,8.4,,,,,,,,,2.333,60000,10.6,210000,11000,,512734.3,795,0.17,2.757,0.333,0.156,0.001
638,106,CoFe2O4,,CoFe2O4,,,Co1 Fe2 O4,,24.5,24.5,24.5,1,,0.245,1,227,0,,748.72,127.6,38.8,,,,,,,,,2.333,60000,10.6,210000,11000,,2030000,795,0.17,2.757,0.333,0.156,0.001
639,107,CoFe2O4,,CoFe2O4,,,Co1 Fe2 O4,,32.1,32.1,32.1,1,,0.187,1,227,0,,1567.15,45.7,21.2,,,,,,,,,2.333,60000,10.6,210000,11000,,1615000,795,0.17,2.757,0.333,0.156,0.001
640,108,CoFe2O4,,CoFe2O4,,,Co1 Fe2 O4,,45.2,45.2,45.2,1,,0.133,1,227,0,,631.5,23.1,8.4,,,,,,,,,2.333,60000,10.6,210000,11000,,512734.3,795,0.17,2.757,0.333,0.156,0.001
641,109,CoFe2O4,,CoFe2O4,,,Co1 Fe2 O4,,14,14,14,1,,0.429,1,227,0,,1450,71.7,32.8,,,,,,,,,2.333,60000,10.6,210000,11000,,2030000,793,0.17,2.757,0.333,0.156,0.001
642,110,CoFe2O4,,CoFe2O4,,,Co1 Fe2 O4,,164.8,164.8,164.8,1,,0.018,1,227,0,,797,100,29,,,,,,,,,2.333,200000,10.6,390000,280000,,1615000,793,0.17,2.757,0.333,0.156,0.001
643,111,CoFe2O4,,CoFe2O4,,,Co1 Fe2 O4,,164.8,164.8,164.8,1,,0.018,1,227,0,,797,100,29,,,,,,,,,2.333,16000,10.6,390000,280000,,1615000,793,0.17,2.757,0.333,0.156,0.001
644,112,CoFe2O4,,CoFe2O4,,,Co1 Fe2 O4,,4,4,4,1,,0.75,1,227,0,,277.4,68.3,11.7,,,,,,,,,2.333,1900000,10.6,390000,600,,1200000,793,0.17,2.757,0.333,0.156,0.001
645,113,CoFe2O4,,CoFe2O4,,,Co1 Fe2 O4,,3.5,3.5,3.5,1,,0.857,1,227,0,,127.2,80.3,6.9,,,,,,,,,2.333,1900000,10.6,390000,600,,1200000,793,0.17,2.757,0.333,0.156,0.001
646,114,CoFe2O4,,CoFe2O4,,,Co1 Fe2 O4,,4,4,4,1,,0.75,1,227,0,,47,66.3,3.8,,,,,,,,,2.333,1900000,10.6,390000,200000,,1200000,793,0.17,2.842,0.333,0.156,0.001
647,115,CoFe2O4,,CoFe2O4,,,Co1 Fe2 O4,,1.5,1.5,1.5,1,,2,1,227,0,,77.3,35.2,0.5,,,,,,,,,2.333,16000,10.6,390000,200000,,1200000,793,0.17,2.757,0.333,0.156,0.001
648,116,CoFe2O4,,CoFe2O4,,,Co1 Fe2 O4,,2,2,2,1,,1.5,1,227,0,,59.1,45.3,0.9,,,,,,,,,2.333,16000,10.6,390000,200000,,1200000,793,0.17,2.757,0.333,0.156,0.001
649,117,CoFe2O4,,CoFe2O4,,,Co1 Fe2 O4,,2,2,2,1,,1.5,1,227,0,,195.4,99.3,5.8,,,,,,,,,2.333,16000,10.6,390000,200000,,1200000,793,0.17,2.757,0.333,0.156,0.001
650,118,CoFe2O4,,CoFe2O4,,,Co1 Fe2 O4,,2,2,2,1,,1.5,1,227,0,,72.5,36.6,0.8,,,,,,,,,2.333,200000,10.6,390000,200000,,1200000,793,0.17,2.842,0.333,0.156,0.001
651,119,CoFe2O4,,CoFe2O4,,,Co1 Fe2 O4,,5,5,5,0.998,,1.2,1,227,0,,101.775,55.7,1.975,,,,,,,,,2.333,16000,10.6,390000,200000,,1200000,793,0.17,2.757,0.333,0.156,0.001
652,120,CoFe2O4,,CoFe2O4,,,Co1 Fe2 O4,,10,10,10,0.998,,0.6,1,227,0,,101.775,55.7,1.975,,,,,,,,,2.333,16000,10.6,390000,200000,,1200000,793,0.17,2.757,0.333,0.156,0.001
653,121,CoFe2O4,,CoFe2O4,,,Co1 Fe2 O4,,20.5,20.5,20.5,1,,0.293,1,227,0,,101.775,55.7,1.975,,,,,,,,,2.333,16000,10.6,390000,200000,,2030000,793,0.17,2.757,0.333,0.156,0.001
654,122,CoFe2O4,,CoFe2O4,,,Co1 Fe2 O4,,11.5,11.5,11.5,1,,0.522,1,227,0,,101.775,55.7,1.975,,,,,,,,,2.333,16000,10.6,390000,200000,,2030000,793,0.17,2.757,0.333,0.156,0.001
655,123,CoFe2O4,,CoFe2O4,,,Co1 Fe2 O4,,2,2,2,1,,1.5,1,227,0,,75.3,43,0.7,,,,,,,,,2.333,16000,10.6,1200,200000,,1200000,793,0.17,2.842,0.333,0.156,0.001
656,124,CuFe2O4,,CuFe2O4,,,Cu1 Fe2 O4,,19.9,19.9,19.9,1,,0.151,1,141,0,,4,53.1,0.5,,,,,,,,,0.786,62500,200,190000,18100,,2030000,508,12.24,2.76,0.333,0.328,0
657,125,CuFe2O4,,CuFe2O4,,,Cu1 Fe2 O4,,19.9,19.9,19.9,1,,0.151,1,141,0,,4,53.1,0.5,,,,,,,,,0.786,62500,200,190000,18100,,2030000,508,12.24,2.76,0.333,0.328,0
658,126,CuFe2O4,,CuFe2O4,,,Cu1 Fe2 O4,,19.9,19.9,19.9,1,,0.151,1,141,0,,4,53.1,0.5,,,,,,,,,0.786,62500,200,190000,18100,,2030000,508,12.24,2.76,0.333,0.328,0
659,127,Cu2Fe2O4,,Cu2Fe2O4,,,Cu2 Fe2 O4,,480,41.5,41.5,1,,0.006,11.566,141,0,,0,7,0,,,,,,,,,0.333,62500,8602,190000,18100,,2030000,508,12.24,2.652,0.333,0.328,0
660,128,Cu2Fe2O4,,Cu2Fe2O4,,,Cu2 Fe2 O4,,480,41.5,41.5,1,,0.006,11.566,141,0,,0,7,0,,,,,,,,,0.333,62500,8602,190000,18100,,2030000,508,12.24,2.652,0.333,0.328,0
661,129,Cu2Fe2O4,,Cu2Fe2O4,,,Cu2 Fe2 O4,,7,7,7,1,,0.429,1,227,0,,16.83,28.4,0.212,,,,,,,,,0.333,62500,111552,190000,18100,,2670000,508,12.24,2.652,0.333,0.5,0.008
662,130,Cu2Fe2O4,,Cu2Fe2O4,,,Cu2 Fe2 O4,,7,7,7,1,,0.429,1,227,0,,6.11,7.2,0.212,,,,,,,,,0.333,62500,111552,190000,18100,,2670000,508,12.24,2.652,0.333,0.5,0.008
663,131,Fe0.5Mn0.5Fe2O4,,MnFe5O8,,,Mn1 Fe5 O8,,8,8,8,0.999,,0.375,1,227,0,,60,65.9,0,,,,,,,,,0.536,61900,104,3000,27946.56,,140000,800,0.12,2.73,0.333,0.5,0
664,132,Fe0.5Mn0.5Fe2O4,,MnFe5O8,,,Mn1 Fe5 O8,,8,8,8,0.999,,0.375,1,227,0,,60,65.9,0,,,,,,,,,0.536,61900,104,3000,27946.56,,140000,800,0.12,2.73,0.333,0.5,0
665,133,Fe3O4,,Fe3O4,,,Fe3 O4,,35,35,35,1,,0.086,1,227,0,,0,66,0,,,,,,,,,1,11000,104,11000,255000,,140000,858,0.67,2.75,0.333,0.5,0
666,134,Fe3O4,,Fe3O4,,,Fe3 O4,,35,35,35,1,,0.086,1,227,0,,0,66,0,,,,,,,,,1,11000,104,11000,255000,,140000,858,0.67,2.75,0.333,0.5,0
667,135,Fe3O4,,Fe3O4,,,Fe3 O4,,35,35,35,1,,0.086,1,227,0,,0,66,0,,,,,,,,,1,11000,104,11000,255000,,140000,858,0.67,2.75,0.333,0.5,0
668,136,Fe3O4,,Fe3O4,,,Fe3 O4,,35,35,35,1,,0.086,1,227,0,,0,66,0,,,,,,,,,1,11000,104,11000,255000,,140000,858,0.67,2.75,0.333,0.5,0
669,137,Fe3O4,,Fe3O4,,,Fe3 O4,,35,35,35,1,,0.086,1,227,0,,0,66,0,,,,,,,,,1,11000,104,11000,255000,,140000,858,0.67,2.75,0.333,0.5,0
670,138,Fe3O4,,Fe3O4,,,Fe3 O4,,35,35,35,1,,0.086,1,227,0,,0,66,0,,,,,,,,,1,11000,104,11000,255000,,140000,858,0.67,2.75,0.333,0.5,0
671,139,Fe3O4,,Fe3O4,,,Fe3 O4,,35,35,35,1,,0.086,1,227,0,,0,66,0,,,,,,,,,1,11000,104,11000,255000,,140000,858,0.67,2.75,0.333,0.5,0
672,140,Fe3O4,,Fe3O4,,,Fe3 O4,,35,35,35,1,,0.086,1,227,0,,0,66,0,,,,,,,,,1,11000,104,11000,255000,,140000,858,0.67,2.75,0.333,0.5,0
673,141,Fe3O4,,Fe3O4,,,Fe3 O4,,17,17,17,1,,0.176,1,227,0,,0,59,0,,,,,,,,,1,11000,104,3000,255000,,140000,858,0.12,2.75,0.333,0.5,0
674,142,Fe3O4,,Fe3O4,,,Fe3 O4,,17,17,17,1,,0.176,1,227,0,,0,59,0,,,,,,,,,1,11000,104,3000,255000,,140000,858,0.12,2.75,0.333,0.5,0
675,143,Fe3O4,,Fe3O4,,,Fe3 O4,,17,17,17,1,,0.176,1,227,0,,0,59,0,,,,,,,,,1,11000,104,3000,255000,,140000,858,0.12,2.75,0.333,0.5,0
676,144,Fe3O4,,Fe3O4,,,Fe3 O4,,17,17,17,1,,0.176,1,227,0,,0,59,0,,,,,,,,,1,11000,104,3000,255000,,140000,858,0.12,2.75,0.333,0.5,0
677,145,Fe3O4,,Fe3O4,,,Fe3 O4,,17,17,17,1,,0.176,1,227,0,,0,59,0,,,,,,,,,1,11000,104,3000,255000,,140000,858,0.12,2.75,0.333,0.5,0
678,146,Fe3O4,,Fe3O4,,,Fe3 O4,,17,17,17,1,,0.176,1,227,0,,0,59,0,,,,,,,,,1,11000,104,3000,255000,,140000,858,0.12,2.75,0.333,0.5,0
679,147,Fe3O4,,Fe3O4,,,Fe3 O4,,17,17,17,1,,0.176,1,227,0,,0,59,0,,,,,,,,,1,11000,104,3000,255000,,140000,858,0.12,2.75,0.333,0.5,0
680,148,Fe3O4,,Fe3O4,,,Fe3 O4,,17,17,17,1,,0.176,1,227,0,,0,59,0,,,,,,,,,1,11000,104,3000,255000,,140000,858,0.12,2.75,0.333,0.5,0
681,149,Fe3O4,,Fe3O4,,,Fe3 O4,,17,17,17,1,,0.176,1,227,0,,0,59,0,,,,,,,,,1,11000,104,3000,255000,,140000,858,0.12,2.75,0.333,0.5,0
682,150,Fe3O4,,Fe3O4,,,Fe3 O4,,17,17,17,1,,0.176,1,227,0,,0,59,0,,,,,,,,,1,11000,104,3000,255000,,140000,858,0.12,2.75,0.333,0.5,0
683,151,Fe3O4,,Fe3O4,,,Fe3 O4,,17,17,17,1,,0.176,1,227,0,,0,59,0,,,,,,,,,1,11000,104,3000,255000,,140000,858,0.12,2.75,0.333,0.5,0
684,152,Fe3O4,,Fe3O4,,,Fe3 O4,,17,17,17,1,,0.176,1,227,0,,0,59,0,,,,,,,,,1,11000,104,3000,255000,,140000,858,0.12,2.75,0.333,0.5,0
685,153,Fe3O4,,Fe3O4,,,Fe3 O4,,17,17,17,1,,0.176,1,227,0,,0,59,0,,,,,,,,,1,11000,104,3000,255000,,140000,858,0.12,2.75,0.333,0.5,0
686,154,Fe3O4,,Fe3O4,,,Fe3 O4,,17,17,17,1,,0.176,1,227,0,,0,59,0,,,,,,,,,1,11000,104,3000,255000,,140000,858,0.12,2.75,0.333,0.5,0
687,155,Fe3O4,,Fe3O4,,,Fe3 O4,,17,17,17,1,,0.176,1,227,0,,0,59,0,,,,,,,,,1,11000,104,3000,255000,,140000,858,0.12,2.75,0.333,0.5,0
688,156,Fe3O4,,Fe3O4,,,Fe3 O4,,17,17,17,1,,0.176,1,227,0,,0,59,0,,,,,,,,,1,11000,104,3000,255000,,140000,858,0.12,2.75,0.333,0.5,0
689,157,Fe3O4,,Fe3O4,,,Fe3 O4,,17,17,17,1,,0.176,1,227,0,,0,59,0,,,,,,,,,1,11000,104,3000,255000,,140000,858,0.12,2.75,0.333,0.5,0
690,158,Fe3O4,,Fe3O4,,,Fe3 O4,,17,17,17,1,,0.176,1,227,0,,0,59,0,,,,,,,,,1,11000,104,3000,255000,,140000,858,0.12,2.75,0.333,0.5,0
691,159,Fe3O4,,Fe3O4,,,Fe3 O4,,17,17,17,1,,0.176,1,227,0,,0,59,0,,,,,,,,,1,11000,104,3000,255000,,140000,858,0.12,2.75,0.333,0.5,0
692,160,Fe3O4,,Fe3O4,,,Fe3 O4,,17,17,17,1,,0.176,1,227,0,,0,59,0,,,,,,,,,1,11000,104,3000,255000,,140000,858,0.12,2.75,0.333,0.5,0
693,161,Fe3O4,,Fe3O4,,,Fe3 O4,,17,17,17,1,,0.176,1,227,0,,0,59,0,,,,,,,,,1,11000,104,3000,255000,,140000,858,0.12,2.75,0.333,0.5,0
694,162,Fe3O4,,Fe3O4,,,Fe3 O4,,17,17,17,1,,0.176,1,227,0,,0,59,0,,,,,,,,,1,11000,104,3000,255000,,140000,858,0.12,2.75,0.333,0.5,0
695,163,Fe3O4,,Fe3O4,,,Fe3 O4,,20,20,20,1,,0.15,1,227,0,,0,59,0,,,,,,,,,1,4400,104,3000,37000,,140000,858,0.12,2.75,0.333,0.5,0
696,164,Fe3O4,,Fe3O4,,,Fe3 O4,,20,20,20,1,,0.15,1,227,0,,0,59,0,,,,,,,,,1,4400,104,3000,37000,,140000,858,0.12,2.75,0.333,0.5,0
697,165,Fe3O4,,Fe3O4,,,Fe3 O4,,20,20,20,1,,0.15,1,227,0,,0,59,0,,,,,,,,,1,4400,104,3000,37000,,140000,858,0.12,2.75,0.333,0.5,0
698,166,Fe3O4,,Fe3O4,,,Fe3 O4,,20,20,20,1,,0.15,1,227,0,,0,59,0,,,,,,,,,1,4400,104,3000,37000,,140000,858,0.12,2.75,0.333,0.5,0
699,167,Fe3O4,,Fe3O4,,,Fe3 O4,,20,20,20,1,,0.15,1,227,0,,0,59,0,,,,,,,,,1,4400,104,3000,37000,,140000,858,0.12,2.75,0.333,0.5,0
700,168,Fe3O4,,Fe3O4,,,Fe3 O4,,20,20,20,1,,0.15,1,227,0,,0,59,0,,,,,,,,,1,4400,104,3000,37000,,140000,858,0.12,2.75,0.333,0.5,0
701,169,Fe3O4,,Fe3O4,,,Fe3 O4,,20,20,20,1,,0.15,1,227,0,,0,59,0,,,,,,,,,1,4400,104,3000,37000,,140000,858,0.12,2.75,0.333,0.5,0
702,170,Fe3O4,,Fe3O4,,,Fe3 O4,,20,20,20,1,,0.15,1,227,0,,0,59,0,,,,,,,,,1,4400,104,3000,37000,,140000,858,0.12,2.75,0.333,0.5,0
703,171,Fe3O4,,Fe3O4,,,Fe3 O4,,20,20,20,1,,0.15,1,227,0,,0,59,0,,,,,,,,,1,4400,104,3000,37000,,140000,858,0.12,2.75,0.333,0.5,0
704,172,Fe3O4,,Fe3O4,,,Fe3 O4,,20,20,20,1,,0.15,1,227,0,,0,59,0,,,,,,,,,1,4400,104,3000,37000,,140000,858,0.12,2.75,0.333,0.5,0
705,173,Fe3O4,,Fe3O4,,,Fe3 O4,,20,20,20,1,,0.15,1,227,0,,0,59,0,,,,,,,,,1,4400,104,3000,37000,,140000,858,0.12,2.75,0.333,0.5,0
706,174,Fe3O4,,Fe3O4,,,Fe3 O4,,20,20,20,1,,0.15,1,227,0,,0,59,0,,,,,,,,,1,4400,104,3000,37000,,140000,858,0.12,2.75,0.333,0.5,0
707,175,Fe3O4,,Fe3O4,,,Fe3 O4,,20,20,20,1,,0.15,1,227,0,,0,59,0,,,,,,,,,1,4400,104,3000,37000,,140000,858,0.12,2.75,0.333,0.5,0
708,176,Fe3O4,,Fe3O4,,,Fe3 O4,,20,20,20,1,,0.15,1,227,0,,0,65.1,0,,,,,,,,,1,4400,104,3000,37000,,140000,858,0.12,2.75,0.333,0.5,0
709,177,Fe3O4,,Fe3O4,,,Fe3 O4,,20,20,20,1,,0.15,1,227,0,,0,65.1,0,,,,,,,,,1,4400,104,3000,37000,,140000,858,0.12,2.75,0.333,0.5,0
710,178,Fe3O4,,Fe3O4,,,Fe3 O4,,20,20,20,1,,0.15,1,227,0,,0,65.1,0,,,,,,,,,1,4400,104,3000,37000,,140000,858,0.12,2.75,0.333,0.5,0
711,179,Fe3O4,,Fe3O4,,,Fe3 O4,,20,20,20,1,,0.15,1,227,0,,0,65.1,0,,,,,,,,,1,4400,104,3000,37000,,140000,858,0.12,2.75,0.333,0.5,0
712,180,Fe3O4,,Fe3O4,,,Fe3 O4,,20,20,20,1,,0.15,1,227,0,,0,67,0,,,,,,,,,1,4400,104,3000,37000,,140000,858,0.12,2.75,0.333,0.5,0
713,181,Fe3O4,,Fe3O4,,,Fe3 O4,,20,20,20,1,,0.15,1,227,0,,0,67,0,,,,,,,,,1,4400,104,3000,37000,,140000,858,0.12,2.75,0.333,0.5,0
714,182,Fe3O4,,Fe3O4,,,Fe3 O4,,20,20,20,1,,0.15,1,227,0,,0,67,0,,,,,,,,,1,4400,104,3000,37000,,140000,858,0.12,2.75,0.333,0.5,0
715,183,Fe3O4,,Fe3O4,,,Fe3 O4,,20,20,20,1,,0.15,1,227,0,,0,67,0,,,,,,,,,1,4400,104,3000,37000,,140000,858,0.12,2.75,0.333,0.5,0
716,184,Fe3O4,,Fe3O4,,,Fe3 O4,,20,20,20,1,,0.15,1,227,0,,0,68.1,0,,,,,,,,,1,4400,104,3000,37000,,140000,858,0.12,2.75,0.333,0.5,0
717,185,Fe3O4,,Fe3O4,,,Fe3 O4,,20,20,20,1,,0.15,1,227,0,,0,68.1,0,,,,,,,,,1,4400,104,3000,37000,,140000,858,0.12,2.75,0.333,0.5,0
718,186,Fe3O4,,Fe3O4,,,Fe3 O4,,20,20,20,1,,0.15,1,227,0,,0,68.1,0,,,,,,,,,1,4400,104,3000,37000,,140000,858,0.12,2.75,0.333,0.5,0
719,187,Fe3O4,,Fe3O4,,,Fe3 O4,,20,20,20,1,,0.15,1,227,0,,0,68.1,0,,,,,,,,,1,4400,104,3000,37000,,140000,858,0.12,2.75,0.333,0.5,0
720,188,Fe3O4,,Fe3O4,,,Fe3 O4,,13.97,13.97,13.97,1,,0.215,1,227,0,,22.4,70.6,2.6,,,,,,,,,1,25600,104,11000,37000,,140000,858,0.12,2.75,0.21,0.5,0
721,189,Fe3O4,,Fe3O4,,,Fe3 O4,,13.97,13.97,13.97,1,,0.215,1,227,0,,22.4,70.6,2.6,,,,,,,,,1,25600,104,11000,37000,,140000,858,0.12,2.75,0.21,0.5,0
722,190,Fe3O4,,Fe3O4,,,Fe3 O4,,13.97,13.97,13.97,1,,0.215,1,227,0,,22.4,70.6,2.6,,,,,,,,,1,25600,104,11000,37000,,140000,858,0.12,2.75,0.21,0.5,0
723,191,Fe3O4,,Fe3O4,,,Fe3 O4,,42.2,42.2,42.2,1,,0.071,1,227,0,,68,26.8,6.7,,,,,,,,,1,1700,104,11000,18000,,140000,858,0.12,2.75,0.333,0.5,0
724,192,Fe3O4,,Fe3O4,,,Fe3 O4,,38.9,38.9,38.9,1,,0.077,1,227,0,,57.3,49.8,7,,,,,,,,,1,350,104,11000,18000,,140000,858,0.12,2.75,0.333,0.5,0
725,193,Fe3O4,,Fe3O4,,,Fe3 O4,,38.9,38.9,38.9,1,,0.077,1,227,0,,57.3,49.8,7,,,,,,,,,1,350,104,11000,18000,,140000,858,0.12,2.75,0.333,0.5,0
726,194,Fe3O4,,Fe3O4,,,Fe3 O4,,50.5,20,43,0.744,,0.059,2.525,227,0,,130,73.9,20.2,,,,,,,,,1,350,104,11000,18000,,140000,858,0.12,2.75,0.025,0.5,0
727,195,Fe3O4,,Fe3O4,,,Fe3 O4,,50.5,20,43,0.744,,0.059,2.525,227,0,,130,73.9,20.2,,,,,,,,,1,550,104,11000,18000,,140000,858,0.12,2.75,0.025,0.5,0
728,196,Fe3O4,,Fe3O4,,,Fe3 O4,,46.2,46.2,46.2,1,,0.065,1,227,0,,7.2,84,1.9,,,,,,,,,1,400,104,11000,18000,,140000,858,0.12,2.75,0.333,0.5,0
729,197,Fe3O4,,Fe3O4,,,Fe3 O4,,46.2,46.2,46.2,1,,0.065,1,227,0,,7.2,84,1.9,,,,,,,,,1,400,104,11000,18000,,140000,858,0.12,2.75,0.333,0.5,0
730,198,Fe3O4,,Fe3O4,,,Fe3 O4,,7.3,7.3,7.3,1,,0.411,1,227,0,,0,57,0,,,,,,,,,1,11000,104,11000,18000,,140000,635,0.12,2.75,0.333,0.5,0
731,199,Fe3O4,,Fe3O4,,,Fe3 O4,,7.3,7.3,7.3,1,,0.411,1,227,0,,0,57,0,,,,,,,,,1,11000,104,11000,18000,,140000,635,0.12,2.75,0.333,0.5,0
732,200,Fe3O4,,Fe3O4,,,Fe3 O4,,7.3,7.3,7.3,1,,0.411,1,227,0,,0,57,0,,,,,,,,,1,11000,104,11000,18000,,140000,635,0.12,2.75,0.333,0.5,0
733,201,Fe3O4,,Fe3O4,,,Fe3 O4,,7,7,7,1,,0.429,1,227,0,,0,43,0,,,,,,,,,1,11000,104,11000,18000,,140000,635,0.12,2.75,0.333,0.5,0
734,202,Fe3O4,,Fe3O4,,,Fe3 O4,,7,7,7,1,,0.429,1,227,0,,0,43,0,,,,,,,,,1,11000,104,11000,18000,,140000,635,0.12,2.75,0.333,0.5,0
735,203,Fe3O4,,Fe3O4,,,Fe3 O4,,7,7,7,1,,0.429,1,227,0,,0,43,0,,,,,,,,,1,11000,104,11000,18000,,140000,635,0.12,2.75,0.333,0.5,0
736,204,Fe3O4,,Fe3O4,,,Fe3 O4,,6.9,6.9,6.9,1,,0.435,1,227,0,,0,40,0,,,,,,,,,1,11000,104,11000,18000,,140000,635,0.12,2.75,0.333,0.5,0
737,205,Fe3O4,,Fe3O4,,,Fe3 O4,,6.9,6.9,6.9,1,,0.435,1,227,0,,0,40,0,,,,,,,,,1,11000,104,11000,18000,,140000,635,0.12,2.75,0.333,0.5,0
738,206,Fe3O4,,Fe3O4,,,Fe3 O4,,6.9,6.9,6.9,1,,0.435,1,227,0,,0,40,0,,,,,,,,,1,11000,104,11000,18000,,140000,635,0.12,2.75,0.333,0.5,0
739,207,Fe3O4,,Fe3O4,,,Fe3 O4,,18.5,18.5,18.5,1,,0.162,1,227,0,,7.5,58.8,0.6,,,,,,,,,1,11000,104,11000,255000,,140000,858,0.12,2.75,0.333,0.5,0
740,208,Fe3O4,,Fe3O4,,,Fe3 O4,,70,45,43,0.87,,0.098,1.628,227,0,,120,86.4,20,,,,,,,,,1,11000,104,11000,21000,,140000,858,0.12,2.75,0.021,0.5,0
741,209,Fe3O4,,Fe3O4,,,Fe3 O4,,70,45,43,0.87,,0.098,1.628,227,0,,120,86.4,20,,,,,,,,,1,11000,104,11000,21000,,140000,858,0.12,2.75,0.021,0.5,0
742,210,Fe3O4,,Fe3O4,,,Fe3 O4,,210,60,98,0.846,,0.017,3.5,227,0,,120,86.4,20,,,,,,,,,1,11000,104,11000,21000,,140000,858,0.12,2.75,0.021,0.5,0
743,211,Fe3O4,,Fe3O4,,,Fe3 O4,,70,45,43,0.867,,0.098,1.628,227,0,,120,86.4,20,,,,,,,,,1,11000,104,11000,21000,,140000,858,0.12,2.75,0.008,0.5,0
744,212,Fe3O4,,Fe3O4,,,Fe3 O4,,170,55,98,0.856,,0.028,3.091,227,0,,120,86.4,20,,,,,,,,,1,11000,104,11000,21000,,140000,858,0.12,2.75,0.009,0.5,0
745,213,Fe3O4,,Fe3O4,,,Fe3 O4,,210,60,98,0.846,,0.017,3.5,227,0,,120,86.4,20,,,,,,,,,1,11000,104,11000,21000,,140000,858,0.12,2.75,0.008,0.5,0
746,214,Fe3O4,,Fe3O4,,,Fe3 O4,,210,60,98,0.846,,0.017,3.5,227,0,,120,86.4,20,,,,,,,,,1,11000,104,11000,21000,,140000,858,0.12,2.75,0.008,0.5,0
747,215,Fe3O4,,Fe3O4,,,Fe3 O4,,210,60,98,0.846,,0.017,3.5,227,0,,120,86.4,20,,,,,,,,,1,11000,104,11000,21000,,140000,858,0.12,2.75,0.008,0.5,0
748,216,Fe3O4,,Fe3O4,,,Fe3 O4,,210,60,98,0.846,,0.017,3.5,227,0,,120,86.4,20,,,,,,,,,1,11000,104,11000,21000,,140000,858,0.12,2.75,0.008,0.5,0
749,217,Fe3O4,,Fe3O4,,,Fe3 O4,,210,60,98,0.846,,0.017,3.5,227,0,,120,86.4,20,,,,,,,,,1,11000,104,11000,21000,,140000,858,0.12,2.75,0.008,0.5,0
750,218,Fe3O4,,Fe3O4,,,Fe3 O4,,210,60,98,0.846,,0.017,3.5,227,0,,120,86.4,20,,,,,,,,,1,11000,104,11000,21000,,140000,858,0.12,2.75,0.008,0.5,0
751,219,Fe3O4,,Fe3O4,,,Fe3 O4,,210,60,98,0.846,,0.017,3.5,227,0,,120,86.4,20,,,,,,,,,1,11000,104,11000,21000,,140000,858,0.12,2.75,0.008,0.5,0
