Repository: kwillon/Megy

# Trial version of prediction of magnetic properties of nanoparticles, 2023 project. 

The project is a collection of different projects in one large with a large number of descriptors for nanoparticles. The original idea of predicting different parameters for coated and uncoated nanoparticles.
<div align='middle'><img src='data\pic1.png' style='width: 100%; min-width: 300px;'/></div>

File: data/Megy_data_1.csv (part 5 of 5)
,id,orig_c1,orig_c2,c1,c2,c3,formula_combined,chemical_formula,x,y,z,sphericity,shape,area/volume,max/min,space_group_core,space_group_shell,crystal_structure,coer_oe,sat_em_g,mr (emu/g),exc_bias_oe,ver_shift_emu_g,temperature_k,fc_field_t,h_range_max_koe,mass_ratio,exc_dir,ver_s_dir,common_spin,Effective anisotropy constant (J/m3),magnetic anisotropy constant (J/m3),magnetocrystalline anisotropy constant (J/m3),Anisotropy constant,Crystalline,MAE,Curie temperature (K),exchange constant (J/m) *10^-12,Electronegativity core,Demagnetization factors (Nd),interdomain coupling (alpha),mass_magnetic_susceptibility(emu/Oe*g)
1025,493,Tb0.75Fe0.25Fe2O4,,Tb3Fe9O16,,,Tb3 Fe9 O16,,22.46,22.46,22.46,1,,0.134,1,227,0,,10.12,96.1,1.61,,,,,,,,,0.786,66100,104,11000,14446.56,,140000,655,0.12,2.672,0.333,0.5,0
1026,494,Zn0.1Mn0.9Fe2O4,,Mn9Zn(FeO2)20,,,Mn9 Zn1 Fe20 O40,,19.8,19.8,19.8,1,,0.303,1,227,0,,0,46.5,0,,,,,,,,,1.036,19200,104,11000,34000,,140000,800,0.395,2.711,0.333,0.5,0
1027,495,Zn0.1Mn0.9Fe2O4,,Mn9Zn(FeO2)20,,,Mn9 Zn1 Fe20 O40,,19.8,19.8,19.8,1,,0.303,1,227,0,,0,46.5,0,,,,,,,,,1.036,19200,104,11000,34000,,140000,800,0.395,2.711,0.333,0.5,0
1028,496,Zn0.1Mn0.9Fe2O4,,Mn9Zn(FeO2)20,,,Mn9 Zn1 Fe20 O40,,19.8,19.8,19.8,1,,0.303,1,227,0,,0,46.5,0,,,,,,,,,1.036,19200,104,11000,34000,,140000,800,0.395,2.711,0.333,0.5,0
1029,497,Zn0.1Mn0.9Fe2O4,,Mn9Zn(FeO2)20,,,Mn9 Zn1 Fe20 O40,,19.8,19.8,19.8,1,,0.303,1,227,0,,0,46.5,0,,,,,,,,,1.036,19200,104,11000,34000,,140000,800,0.395,2.711,0.333,0.5,0
1030,498,Zn0.2Mn0.8Fe2O4,,Mn4Zn(FeO2)10,,,Mn4 Zn1 Fe10 O20,,16.7,16.7,16.7,1,,0.359,1,227,0,,0,51.2,0,,,,,,,,,1,31100,104,3000,255000,,140000,800,0.12,2.713,0.333,0.5,0
1031,499,Zn0.2Mn0.8Fe2O4,,Mn4Zn(FeO2)10,,,Mn4 Zn1 Fe10 O20,,16.7,16.7,16.7,1,,0.359,1,227,0,,0,51.2,0,,,,,,,,,1,31100,104,3000,255000,,140000,800,0.12,2.713,0.333,0.5,0
1032,500,Zn0.2Mn0.8Fe2O4,,Mn4Zn(FeO2)10,,,Mn4 Zn1 Fe10 O20,,16.7,16.7,16.7,1,,0.359,1,227,0,,0,51.2,0,,,,,,,,,1,31100,104,3000,255000,,140000,800,0.12,2.713,0.333,0.5,0
1033,501,Zn0.2Mn0.8Fe2O4,,Mn4Zn(FeO2)10,,,Mn4 Zn1 Fe10 O20,,16.7,16.7,16.7,1,,0.359,1,227,0,,0,51.2,0,,,,,,,,,1,31100,104,3000,255000,,140000,800,0.12,2.713,0.333,0.5,0
1034,502,Zn0.3Co0.7Fe2O4,,Zn3Fe20Co7O40,,,Zn3 Fe20 Co7 O40,,6.9,6.9,6.9,1,,0.435,1,227,0,,0,94,0,,,,,,,,,0.914,14500,104,11000,8832,,140000,396,0.12,2.747,0.333,0.5,0
1035,503,Zn0.3Mn0.7Fe2O4,,Mn7Zn3(FeO2)20,,,Mn7 Zn3 Fe20 O40,,13.1,13.1,13.1,1,,0.458,1,227,0,,0,52.3,0,,,,,,,,,0.964,54600,104,3000,255000,,140000,800,0.12,2.714,0.333,0.5,0
1036,504,Zn0.3Mn0.7Fe2O4,,Mn7Zn3(FeO2)20,,,Mn7 Zn3 Fe20 O40,,13.1,13.1,13.1,1,,0.458,1,227,0,,0,52.3,0,,,,,,,,,0.964,54600,104,3000,255000,,140000,800,0.12,2.714,0.333,0.5,0
1037,505,Zn0.3Mn0.7Fe2O4,,Mn7Zn3(FeO2)20,,,Mn7 Zn3 Fe20 O40,,13.1,13.1,13.1,1,,0.458,1,227,0,,0,52.3,0,,,,,,,,,0.964,54600,104,3000,255000,,140000,800,0.12,2.714,0.333,0.5,0
1038,506,Zn0.3Mn0.7Fe2O4,,Mn7Zn3(FeO2)20,,,Mn7 Zn3 Fe20 O40,,13.1,13.1,13.1,1,,0.458,1,227,0,,0,52.3,0,,,,,,,,,0.964,54600,104,3000,255000,,140000,800,0.12,2.714,0.333,0.5,0
1039,507,Zn0.4Mn0.6Fe2O4,,Mn3Zn2(FeO2)10,,,Mn3 Zn2 Fe10 O20,,12.2,12.2,12.2,1,,0.492,1,227,0,,0,52.3,0,,,,,,,,,0.929,62100,104,3000,255000,,140000,800,0.12,2.716,0.333,0.5,0
1040,508,Zn0.4Mn0.6Fe2O4,,Mn3Zn2(FeO2)10,,,Mn3 Zn2 Fe10 O20,,12.2,12.2,12.2,1,,0.492,1,227,0,,0,52.3,0,,,,,,,,,0.929,62100,104,3000,255000,,140000,800,0.12,2.716,0.333,0.5,0
1041,509,Zn0.4Mn0.6Fe2O4,,Mn3Zn2(FeO2)10,,,Mn3 Zn2 Fe10 O20,,12.2,12.2,12.2,1,,0.492,1,227,0,,0,52.3,0,,,,,,,,,0.929,62100,104,3000,255000,,140000,800,0.12,2.716,0.333,0.5,0
1042,510,Zn0.4Mn0.6Fe2O4,,Mn3Zn2(FeO2)10,,,Mn3 Zn2 Fe10 O20,,12.2,12.2,12.2,1,,0.492,1,227,0,,0,52.3,0,,,,,,,,,0.929,62100,104,3000,255000,,140000,800,0.12,2.716,0.333,0.5,0
1043,511,Zn0.5Mn0.5Fe2O4,,MnZn(FeO2)4,,,Mn1 Zn1 Fe4 O8,,11.3,11.3,11.3,0.999,,0.531,1,227,0,,0,56.6,0,,,,,,,,,0.893,65600,104,3000,255000,,140000,800,0.12,2.717,0.333,0.5,0
1044,512,Zn0.5Mn0.5Fe2O4,,MnZn(FeO2)4,,,Mn1 Zn1 Fe4 O8,,11.3,11.3,11.3,0.999,,0.531,1,227,0,,0,56.6,0,,,,,,,,,0.893,65600,104,3000,255000,,140000,800,0.12,2.717,0.333,0.5,0
1045,513,Zn0.5Mn0.5Fe2O4,,MnZn(FeO2)4,,,Mn1 Zn1 Fe4 O8,,11.3,11.3,11.3,0.999,,0.531,1,227,0,,0,56.6,0,,,,,,,,,0.893,65600,104,3000,255000,,140000,800,0.12,2.717,0.333,0.5,0
1046,514,Zn0.5Mn0.5Fe2O4,,MnZn(FeO2)4,,,Mn1 Zn1 Fe4 O8,,11.3,11.3,11.3,0.999,,0.531,1,227,0,,0,56.6,0,,,,,,,,,0.893,65600,104,3000,255000,,140000,800,0.12,2.717,0.333,0.5,0
1047,515,Zn0.6Mn0.4Fe2O4,,Mn2Zn3(FeO2)10,,,Mn2 Zn3 Fe10 O20,,10.3,10.3,10.3,0.999,,0.583,1,227,0,,0,46.2,0,,,,,,,,,0.857,71300,104,11000,21000,,140000,800,0.12,2.719,0.333,0.5,0
1048,516,Zn0.6Mn0.4Fe2O4,,Mn2Zn3(FeO2)10,,,Mn2 Zn3 Fe10 O20,,10.3,10.3,10.3,0.999,,0.583,1,227,0,,0,46.2,0,,,,,,,,,0.857,71300,104,11000,21000,,140000,800,0.12,2.719,0.333,0.5,0
1049,517,Zn0.6Mn0.4Fe2O4,,Mn2Zn3(FeO2)10,,,Mn2 Zn3 Fe10 O20,,10.3,10.3,10.3,0.999,,0.583,1,227,0,,0,46.2,0,,,,,,,,,0.857,71300,104,11000,21000,,140000,800,0.12,2.719,0.333,0.5,0
1050,518,Zn0.6Mn0.4Fe2O4,,Mn2Zn3(FeO2)10,,,Mn2 Zn3 Fe10 O20,,10.3,10.3,10.3,0.999,,0.583,1,227,0,,0,46.2,0,,,,,,,,,0.857,71300,104,11000,21000,,140000,800,0.12,2.719,0.333,0.5,0
1051,519,Zn0.7Mn0.3Fe2O4,,Mn3Zn7(FeO2)20,,,Mn3 Zn7 Fe20 O40,,8.8,8.8,8.8,0.999,,0.682,1,227,0,,0,40.1,0,,,,,,,,,0.821,61900,223000,11000,21000,,2670000,800,0.12,2.72,0.333,0.5,0.015
1052,520,Zn0.7Mn0.3Fe2O4,,Mn3Zn7(FeO2)20,,,Mn3 Zn7 Fe20 O40,,8.8,8.8,8.8,0.999,,0.682,1,227,0,,0,40.1,0,,,,,,,,,0.821,61900,223000,11000,21000,,2670000,800,0.12,2.72,0.333,0.5,0.015
1053,521,Zn0.7Mn0.3Fe2O4,,Mn3Zn7(FeO2)20,,,Mn3 Zn7 Fe20 O40,,8.8,8.8,8.8,0.999,,0.682,1,227,0,,0,40.1,0,,,,,,,,,0.821,61900,223000,11000,21000,,2670000,800,0.12,2.72,0.333,0.5,0.015
1054,522,Zn0.7Mn0.3Fe2O4,,Mn3Zn7(FeO2)20,,,Mn3 Zn7 Fe20 O40,,8.8,8.8,8.8,0.999,,0.682,1,227,0,,0,40.1,0,,,,,,,,,0.821,61900,223000,11000,21000,,2670000,800,0.12,2.72,0.333,0.5,0.015
1055,523,Zn0.8Mn0.2Fe2O4,,MnZn4(FeO2)10,,,Mn1 Zn4 Fe10 O20,,8.9,8.9,8.9,0.999,,0.674,1,227,0,,0,27.9,0,,,,,,,,,0.786,54800,223000,11000,21000,,2670000,800,0.12,2.721,0.333,0.5,0.015
1056,524,Zn0.8Mn0.2Fe2O4,,MnZn4(FeO2)10,,,Mn1 Zn4 Fe10 O20,,8.9,8.9,8.9,0.999,,0.674,1,227,0,,0,27.9,0,,,,,,,,,0.786,54800,223000,11000,21000,,2670000,800,0.12,2.721,0.333,0.5,0.015
1057,525,Zn0.8Mn0.2Fe2O4,,MnZn4(FeO2)10,,,Mn1 Zn4 Fe10 O20,,8.9,8.9,8.9,0.999,,0.674,1,227,0,,0,27.9,0,,,,,,,,,0.786,54800,223000,11000,21000,,2670000,800,0.12,2.721,0.333,0.5,0.015
1058,526,Zn0.8Mn0.2Fe2O4,,MnZn4(FeO2)10,,,Mn1 Zn4 Fe10 O20,,8.9,8.9,8.9,0.999,,0.674,1,227,0,,0,27.9,0,,,,,,,,,0.786,54800,223000,11000,21000,,2670000,800,0.12,2.721,0.333,0.5,0.015
1059,527,Zn0.9Mn0.1Fe2O4,,MnZn9(FeO2)20,,,Mn1 Zn9 Fe20 O40,,8.2,8.2,8.2,0.999,,0.732,1,227,0,,0,19.4,0,,,,,,,,,0.75,57100,223000,11000,21000,,2670000,800,0.12,2.723,0.333,0.5,0.015
1060,528,Zn0.9Mn0.1Fe2O4,,MnZn9(FeO2)20,,,Mn1 Zn9 Fe20 O40,,8.2,8.2,8.2,0.999,,0.732,1,227,0,,0,19.4,0,,,,,,,,,0.75,57100,223000,11000,21000,,2670000,800,0.12,2.723,0.333,0.5,0.015
1061,529,Zn0.9Mn0.1Fe2O4,,MnZn9(FeO2)20,,,Mn1 Zn9 Fe20 O40,,8.2,8.2,8.2,0.999,,0.732,1,227,0,,0,19.4,0,,,,,,,,,0.75,57100,223000,11000,21000,,2670000,800,0.12,2.723,0.333,0.5,0.015
1062,530,Zn0.9Mn0.1Fe2O4,,MnZn9(FeO2)20,,,Mn1 Zn9 Fe20 O40,,8.2,8.2,8.2,0.999,,0.732,1,227,0,,0,19.4,0,,,,,,,,,0.75,57100,223000,11000,21000,,2670000,800,0.12,2.723,0.333,0.5,0.015
1063,531,ZnFe2O4,,ZnFe2O4,,,Zn1 Fe2 O4,,19.5,19.5,19.5,1,,0.752,1,227,0,,0,12.2,0,,,,,,,,,0.714,4300,223000,158000,133196.6,,2670000,800,6.205,2.724,0.333,9.1,0.015
1064,532,ZnFe2O4,,ZnFe2O4,,,Zn1 Fe2 O4,,19.5,19.5,19.5,1,,0.752,1,227,0,,0,12.2,0,,,,,,,,,0.714,4300,223000,158000,133196.6,,2670000,800,6.205,2.724,0.333,9.1,0.015
1065,533,ZnFe2O4,,ZnFe2O4,,,Zn1 Fe2 O4,,19.5,19.5,19.5,1,,0.752,1,227,0,,0,12.2,0,,,,,,,,,0.714,4300,223000,158000,133196.6,,2670000,800,6.205,2.724,0.333,9.1,0.015
1066,534,ZnFe2O4,,ZnFe2O4,,,Zn1 Fe2 O4,,19.5,19.5,19.5,1,,0.752,1,227,0,,0,12.2,0,,,,,,,,,0.714,4300,223000,158000,133196.6,,2670000,800,6.205,2.724,0.333,9.1,0.015
1067,535,ZnFe2O4,,ZnFe2O4,,,Zn1 Fe2 O4,,19.5,19.5,19.5,1,,0.752,1,227,0,,0,12.2,0,,,,,,,,,0.714,4300,223000,158000,133196.6,,2670000,800,6.205,2.724,0.333,9.1,0.015
1068,536,ZnFe2O4,,ZnFe2O4,,,Zn1 Fe2 O4,,19.5,19.5,19.5,1,,0.752,1,227,0,,0,12.2,0,,,,,,,,,0.714,4300,223000,158000,133196.6,,2670000,800,6.205,2.724,0.333,9.1,0.015
1069,537,ZnFe2O4,,ZnFe2O4,,,Zn1 Fe2 O4,,19.5,19.5,19.5,1,,0.752,1,227,0,,0,12.2,0,,,,,,,,,0.714,4300,223000,158000,133196.6,,2670000,800,6.205,2.724,0.333,9.1,0.015
1070,538,ZnFe2O4,,ZnFe2O4,,,Zn1 Fe2 O4,,19.5,19.5,19.5,1,,0.752,1,227,0,,0,12.2,0,,,,,,,,,0.714,4300,223000,158000,133196.6,,2670000,800,6.205,2.724,0.333,9.1,0.015
1071,539,ZnFe2O4,,ZnFe2O4,,,Zn1 Fe2 O4,,19.5,19.5,19.5,1,,0.752,1,227,0,,0,12.2,0,,,,,,,,,0.714,4300,223000,158000,133196.6,,2670000,800,6.205,2.724,0.333,9.1,0.015
1072,540,ZnFe2O4,,ZnFe2O4,,,Zn1 Fe2 O4,,19.5,19.5,19.5,1,,0.752,1,227,0,,0,12.2,0,,,,,,,,,0.714,4300,223000,158000,133196.6,,2670000,800,6.205,2.724,0.333,9.1,0.015
1073,541,ZnFe2O4,,ZnFe2O4,,,Zn1 Fe2 O4,,19.5,19.5,19.5,1,,0.752,1,227,0,,0,12.2,0,,,,,,,,,0.714,4300,223000,158000,133196.6,,2670000,800,6.205,2.724,0.333,9.1,0.015
1074,542,ZnFe2O4,,ZnFe2O4,,,Zn1 Fe2 O4,,33.3,33.3,33.3,1,,0.09,1,227,0,,0,11,0,,,,,,,,,0.714,3700,223000,158000,133196.6,,2670000,800,6.205,2.724,0.333,9.1,0.015
1075,543,ZnFe2O4,,ZnFe2O4,,,Zn1 Fe2 O4,,33.3,33.3,33.3,1,,0.09,1,227,0,,0,11,0,,,,,,,,,0.714,3700,223000,158000,133196.6,,2670000,800,6.205,2.724,0.333,9.1,0.015
1076,544,ZnFe2O4,,ZnFe2O4,,,Zn1 Fe2 O4,,33.3,33.3,33.3,1,,0.09,1,227,0,,0,11,0,,,,,,,,,0.714,3700,223000,158000,133196.6,,2670000,800,6.205,2.724,0.333,9.1,0.015
1077,545,ZnFe2O4,,ZnFe2O4,,,Zn1 Fe2 O4,,33.3,33.3,33.3,1,,0.09,1,227,0,,0,11,0,,,,,,,,,0.714,3700,223000,158000,133196.6,,2670000,800,6.205,2.724,0.333,9.1,0.015
1078,546,ZnFe2O4,,ZnFe2O4,,,Zn1 Fe2 O4,,33.3,33.3,33.3,1,,0.09,1,227,0,,0,11,0,,,,,,,,,0.714,3700,223000,158000,133196.6,,2670000,800,6.205,2.724,0.333,9.1,0.015
1079,547,ZnFe2O4,,ZnFe2O4,,,Zn1 Fe2 O4,,33.3,33.3,33.3,1,,0.09,1,227,0,,0,11,0,,,,,,,,,0.714,3700,223000,158000,133196.6,,2670000,800,6.205,2.724,0.333,9.1,0.015
1080,548,ZnFe2O4,,ZnFe2O4,,,Zn1 Fe2 O4,,33.3,33.3,33.3,1,,0.09,1,227,0,,0,11,0,,,,,,,,,0.714,3700,223000,158000,133196.6,,2670000,800,6.205,2.724,0.333,9.1,0.015
1081,549,ZnFe2O4,,ZnFe2O4,,,Zn1 Fe2 O4,,33.3,33.3,33.3,1,,0.09,1,227,0,,0,11,0,,,,,,,,,0.714,3700,223000,158000,133196.6,,2670000,800,6.205,2.724,0.333,9.1,0.015
1082,550,ZnFe2O4,,ZnFe2O4,,,Zn1 Fe2 O4,,33.3,33.3,33.3,1,,0.09,1,227,0,,0,11,0,,,,,,,,,0.714,3700,223000,158000,133196.6,,2670000,800,6.205,2.724,0.333,9.1,0.015
1083,551,ZnFe2O4,,ZnFe2O4,,,Zn1 Fe2 O4,,33.3,33.3,33.3,1,,0.09,1,227,0,,0,11,0,,,,,,,,,0.714,3700,223000,158000,133196.6,,2670000,800,6.205,2.724,0.333,9.1,0.015
1084,552,ZnFe2O4,,ZnFe2O4,,,Zn1 Fe2 O4,,33.3,33.3,33.3,1,,0.09,1,227,0,,0,11,0,,,,,,,,,0.714,3700,223000,158000,133196.6,,2670000,800,6.205,2.724,0.333,9.1,0.015
1085,553,ZnFe2O4,,ZnFe2O4,,,Zn1 Fe2 O4,,33.3,33.3,33.3,1,,0.09,1,227,0,,0,11,0,,,,,,,,,0.714,3700,223000,158000,133196.6,,2670000,800,6.205,2.724,0.333,9.1,0.015
1086,554,ZnFe2O4,,ZnFe2O4,,,Zn1 Fe2 O4,,33.3,33.3,33.3,1,,0.09,1,227,0,,0,11,0,,,,,,,,,0.714,3700,223000,158000,133196.6,,2670000,800,6.205,2.724,0.333,9.1,0.015
1087,555,ZnFe2O4,,ZnFe2O4,,,Zn1 Fe2 O4,,10,10,10,1,,0.3,1,227,0,,67.3,41.06,0.62,,,,,,,,,0.714,12000,223000,5280000,158196.6,,2670000,800,6.205,2.724,0.333,9.1,0.015
1088,556,ZnFe2O4,,ZnFe2O4,,,Zn1 Fe2 O4,,10,10,10,1,,0.3,1,227,0,,67.3,41.06,0.62,,,,,,,,,0.714,12000,223000,5280000,158196.6,,2670000,800,6.205,2.724,0.333,9.1,0.015
1089,557,ZnFe2O4,,ZnFe2O4,,,Zn1 Fe2 O4,,10,10,10,1,,0.3,1,227,0,,67.3,41.06,0.62,,,,,,,,,0.714,12000,223000,5280000,158196.6,,2670000,800,6.205,2.724,0.333,9.1,0.015
1090,558,ZnFe2O4,,ZnFe2O4,,,Zn1 Fe2 O4,,200,200,200,1,,0.015,1,227,0,,0,65,0,,,,,,,,,1.667,62000,223000,242000,133196.6,,2670000,800,0.17,2.724,0.333,9.1,0.015
1091,559,ZnFe2O4,,ZnFe2O4,,,Zn1 Fe2 O4,,200,200,200,1,,0.015,1,227,0,,0,65,0,,,,,,,,,1.667,62000,223000,242000,133196.6,,2670000,800,0.17,2.724,0.333,9.1,0.015
1092,560,ZnFe2O4,,ZnFe2O4,,,Zn1 Fe2 O4,,200,200,200,1,,0.015,1,227,0,,0,65,0,,,,,,,,,1.667,62000,223000,242000,133196.6,,2670000,800,0.17,2.724,0.333,9.1,0.015
1093,561,ZnFe2O4,,ZnFe2O4,,,Zn1 Fe2 O4,,200,200,200,1,,0.015,1,227,0,,0,65,0,,,,,,,,,1.667,62000,223000,242000,133196.6,,2670000,800,0.17,2.724,0.333,9.1,0.015
1094,562,ZnFe2O4,,ZnFe2O4,,,Zn1 Fe2 O4,,5,5,5,1,,0.6,1,227,0,,74.2,96.9,7.1,,,,,,,,,1.667,62000,223000,122000,133196.6,,2670000,600,0.17,2.724,0.333,9.1,0.015
1095,563,ZnFe2O4,,ZnFe2O4,,,Zn1 Fe2 O4,,2,2,2,1,,1.5,1,227,0,,99.1,26.8,0.5,,,,,,,,,1.667,62000,223000,166000,206500,,2670000,600,6.205,2.724,0.333,9.1,0.015
1096,564,ZnFe2O4,,ZnFe2O4,,,Zn1 Fe2 O4,,2,2,2,1,,1.5,1,227,0,,74.7,31,0.5,,,,,,,,,1.667,62000,223000,166000,133196.6,,2670000,600,6.205,2.724,0.333,9.1,0.015
1097,565,ZnFe2O4,,ZnFe2O4,,,Zn1 Fe2 O4,,2.5,2.5,2.5,1,,1.2,1,227,0,,66.9,33.7,0.6,,,,,,,,,1.667,62000,223000,166000,133196.6,,2670000,600,6.205,2.724,0.333,9.1,0.015
1098,566,ZnFe2O4,,ZnFe2O4,,,Zn1 Fe2 O4,,2.5,2.5,2.5,1,,1.2,1,227,0,,37.8,64.3,1.8,,,,,,,,,1.667,62000,223000,158000,133196.6,,2670000,600,3.188,2.724,0.333,9.1,0.015
1099,567,ZnFe2O4,,ZnFe2O4,,,Zn1 Fe2 O4,,5.5,5.5,5.5,1,,0.545,1,227,0,,100.7,85.1,9.9,,,,,,,,,1.667,62000,223000,122000,133196.6,,2670000,600,0.17,2.724,0.333,9.1,0.015
1100,568,ZnFe2O4,,ZnFe2O4,,,Zn1 Fe2 O4,,7.5,3.875,3.875,1,,0.63,1.935,227,0,,69.9,70,4.85,,,,,,,,,1.667,62000,223000,640000,91250,,2670000,600,0.17,2.724,0.333,9.1,0.015
