Repository: kwillon/Megy

# Trial version of prediction of magnetic properties of nanoparticles, 2023 project. 

The project is a collection of different projects in one large with a large number of descriptors for nanoparticles. The original idea of predicting different parameters for coated and uncoated nanoparticles.
<div align='middle'><img src='data\pic1.png' style='width: 100%; min-width: 300px;'/></div>

File: pre_processing/DATA 2.0 .csv (part 1 of 2)
#,link,Effective anisotropy constant ((kJ/m3),Curie temperature (K),Demagnetization factors (Nd),Core composition (formula),magnetic easy axis,Electronegativity core,Elongation,Flatness,"length, nm","width, nm","depth, nm",Space group,shape name ,Saturation magnetization (emu/g),Coercivity (Oe),Remanence magnetization (emu/g),Common spine,Shell composition (surface),Max/min(size),surface,pol,surf,Magnetic moment of core,LogP of organic coating,Number H acceptors of organic coating,Field amplitude,Field frequency,SAR
1,https://doi.org/10.1039/C4RA15675G,1700,795,,CoFe2O4,,,1,1,4.1,4.1,4.1,227,cube,71.7,1450,32.8,,,,naked,oleic acid,0,,,,,,
2,https://doi.org/10.1039/C4RA15675G,1700,795,,CoFe2O4,,,1,1,13.8,13.8,13.8,227,cube,71.7,1450,32.8,,,,naked,oleic acid,0,,,,,,
3,https://doi.org/10.1039/C4RA15675G,1700,795,,CoFe2O4,,,1,1,4.1,4.1,4.1,227,cube,71.7,1450,32.8,,,,naked,oleic acid,0,,,,,,
4,https://doi.org/10.1039/C4RA15675G,1700,795,,CoFe2O4,,,1,1,13.8,13.8,13.8,227,cube,23.1,631.5,8.4,,,,naked,oleic acid,0,,,,,,
5,https://doi.org/10.1039/C4RA15675G,1700,795,,CoFe2O4,,,1,1,24.5,24.5,24.5,227,cube,127.6,748.72,38.8,,,,naked,oleic acid,0,,,,,,
6,https://doi.org/10.1039/C4RA15675G,1700,795,,CoFe2O4,,,1,1,32.1,32.1,32.1,227,cube,45.7,1567.15,21.2,,,,naked,oleic acid,0,,,,,,
7,https://doi.org/10.1039/C4RA15675G,1700,795,,CoFe2O4,,,1,1,45.2,45.2,45.2,227,cube,23.1,631.5,8.4,,,,naked,oleic acid,0,,,,,,
8,https://doi.org/10.1039/C4RA15675G,1700,795,,CoFe2O4,,,1,1,24.5,24.5,24.5,227,cube,127.6,748.72,38.8,,,,naked,oleic acid,0,,,,,,
9,https://doi.org/10.1039/C4RA15675G,1700,795,,CoFe2O4,,,1,1,32.1,32.1,32.1,227,cube,45.7,1567.15,21.2,,,,naked,oleic acid,0,,,,,,
10,https://doi.org/10.1039/C4RA15675G,1700,795,,CoFe2O4,,,1,1,45.2,45.2,45.2,227,cube,23.1,631.5,8.4,,,,naked,oleic acid,0,,,,,,
11,https://doi.org/10.1039/C1CC14300J,,793,,CoFe2O4,,,1,1,14,14,14,227,cube,71.7,1450,32.8,,,,naked,0,0,,,,,,
12,https://doi.org/10.1039/C5DT01585E,,573,,MnFe2O4,,,1,1,4,4,4,227,,66.3,0,0,,,,naked,oleic acid,0,,,,,,
13,https://doi.org/10.1039/C5DT01585E,,573,,MnFe2O4,,,1,1,16,16,16,227,,54.55,0,0,,,,naked,oleic acid,0,,,,,,
14,https://doi.org/10.1039/C5DT01585E,,573,,MnFe2O4,,,1,1,18,18,18,227,,42.99,0,0,,,,naked,oleic acid,0,,,,,,
15,https://doi.org/10.1039/C5DT01585E,,573,,MnFe2O4,,,1,1,27,27,27,227,,18.7,0,0,,,,naked,oleic acid,0,,,,,,
16,https://doi.org/10.1039/C5DT01585E,,573,,MnFe2O4,,,1,1,4,4,4,227,,66.3,0,0,,,,naked,oleic acid,0,,,,,,
17,https://doi.org/10.1039/C5DT01585E,,573,,MnFe2O4,,,1,1,16,16,16,227,,54.55,0,0,,,,naked,oleic acid,0,,,,,,
18,https://doi.org/10.1039/C5DT01585E,,573,,MnFe2O4,,,1,1,18,18,18,227,,42.99,0,0,,,,naked,oleic acid,0,,,,,,
19,https://doi.org/10.1039/C5DT01585E,,573,,MnFe2O4,,,1,1,27,27,27,227,,18.7,0,0,,,,naked,oleic acid,0,,,,,,
20,https://doi.org/10.1016/j.bios.2014.07.048,,713,,MgFe2O4,,,1,1,220,220,220,227,,69.5,,,,,,naked,poly(ethylene oxide),0,,,,,,
21,https://doi.org/10.1016/j.bios.2014.07.048,,713,,MgFe2O4,,,1,1,220,220,220,227,,69.5,,,,,,naked,poly(ethylene oxide),0,,,,,,
22,https://doi.org/10.1016/j.bios.2014.07.048,,713,,MgFe2O4,,,1,1,220,220,220,227,,69.5,,,,,,naked,poly(ethylene oxide),0,,,,,,
23,https://doi.org/10.1016/j.bios.2014.07.048,,790,,NiFe2O4,,,1,1,200,200,200,227,,43,,,,,,naked,poly(ethylene oxide),0,,,,,,
24,https://doi.org/10.1016/j.bios.2014.07.048,,843.15,,NiFe2O4,,,1,1,200,200,200,227,,43,,,,,,naked,poly(ethylene oxide),0,,,,,,
25,https://doi.org/10.1016/j.bios.2014.07.048,,843.15,,NiFe2O4,,,1,1,200,200,200,227,,43,,,,,,naked,poly(ethylene oxide),0,,,,,,
26,https://doi.org/10.1021/ac300939z,,800,,ZnFe2O4,,,1,1,200,200,200,227,,65,0,0,,,,naked,poly(ethylene oxide),ethylene glycol,,,,,,
27,https://doi.org/10.1021/ac300939z,,800,,ZnFe2O4,,,1,1,200,200,200,227,,65,0,0,,,,naked,poly(ethylene oxide),ethylene glycol,,,,,,
28,https://doi.org/10.1016/j.snb.2016.04.041,,-125,,FeVO4,,,0.3666666667,0.1363636364,2000,100,100,2,,750,750,0.22,,,,naked,0,0,,,,,,
29,https://doi.org/10.1016/j.snb.2016.04.041,,-125,,FeVO4,,,0.3666666667,0.1363636364,2000,100,100,2,,750,750,0.071,,,,naked,0,0,,,,,,
30,https://doi.org/10.1016/j.jtice.2017.12.011,,,,Fe3O4@CeO2,,,1,1,630,630,630,,,41.62,0,0,,,,naked,0,0,,,,,,
31,https://doi.org/10.1016/j.jtice.2017.12.011,,,,Fe3O4@CeO2,,,1,1,630,630,630,,,41.62,0,0,,,,naked,0,0,,,,,,
32,https://doi.org/10.1016/j.procbio.2019.05.014,,,,Fe3O4-MnO2,,,1,1,2000,2000,2000,,,8.45,0,0,,,,naked,0,0,,,,,,
33,https://doi.org/10.1016/j.procbio.2019.05.014,,,,Fe3O4-MnO2,,,1,1,2000,2000,2000,,,8.45,0,0,,,,naked,0,0,,,,,,
34,https://doi.org/10.1002/chem.201001789,,858,,Fe3O4,,,1,1,169.1,169.1,169.1,227,,75.9,100,15,,,,0,,0,,,,,,
35,https://doi.org/10.1002/chem.201001789,,858,,Fe3O4,,,0.905115129,0.9475840874,215.7,185,185,227,,87.4,100,15,,,,naked,0,0,,,,,,
36,https://doi.org/10.1002/chem.201001789,,858,,Fe3O4,,,1,1,222.8,222.8,222.8,227,,83.5,100,15,,,,naked,0,0,,,,,,
37,https://doi.org/10.1016/j.procbio.2019.05.014,,858,,Fe3O4,,,1,1,246.6,246.6,246.6,227,,49.41,0,0,,,,naked,0,0,,,,,,
38,https://doi.org/10.1016/j.procbio.2019.05.014,,858,,Fe3O4,,,1,1,246.6,246.6,246.6,227,,49.41,0,0,,,,naked,0,0,,,,,,
39,https://doi.org/10.1039/C9TB00989B,,948,,Fe2O3,,,0.9300699301,0.9248120301,12.3,13.3,14.3,227,,20.123,612,7.363,,,,naked,0,0,,,,,,
40,https://doi.org/10.1039/C9TB00989B,,948,,Fe2O3,,,0.9300699301,0.9248120301,12.3,13.3,14.3,227,,40.87,1017.2,14.207,,,,naked,0,0,,,,,,
41,https://doi.org/10.1039/C9TB00989B,,948,,Fe2O3,,,0.9270072993,0.9212598425,11.7,12.7,13.7,227,,0.1368,1465,0.0527,,,,naked,0,0,,,,,,
42,https://doi.org/10.1039/C9TB00989B,,948,,Fe2O3,,,0.9270072993,0.9212598425,11.7,12.7,13.7,227,,0.42,1922.8,0.14284,,,,naked,0,0,,,,,,
43,https://doi.org/10.1016/j.jtice.2017.12.011,,858,,Fe3O4,,,1,1,590,590,590,227,,50.72,0,0,,,,naked,0,tetramethylethylenediamine,,,,,,
44,https://doi.org/10.1016/j.jtice.2017.12.011,,858,,Fe3O4,,,1,1,590,590,590,227,,50.72,0,0,,,,naked,0,tetramethylethylenediamine,,,,,,
45,https://doi.org/10.3390/nano10020313,,858,,Fe3O4,,,1,1,10,10,10,227,,78,0,0,,,,naked,0,0,,,,,,
46,https://doi.org/10.1039/C4CC06684G,,1494,,NiTe,,,0.3393333333,0.02652259332,5000,45,45,194,,0.61,140,140,,,,naked,0,0,,,,,,
47,https://doi.org/10.1021/acsanm.0c02807,,500,,Fe2O3,,,1,1,250,250,250,167,,18.98,130,1.97,,,,Dopamine,0,0,,,,,,
48,https://doi.org/10.1021/acsanm.0c02807,,500,,Fe2O3,,,1,1,250,250,250,167,,10.45,130,1.97,,,,Dopamine,0,0,,,,,,
49,https://doi.org/10.1039/D0DT02395G,,773.15,,Cu-CuFe2O4,,,0.3909722222,0.2211367673,480,41.5,41.5,141,,7,0,0,,,,naked,0,0,,,,,,
50,https://doi.org/10.1039/D0DT02395G,,773.15,,Cu-CuFe2O4,,,0.3909722222,0.2211367673,480,41.5,41.5,141,,7,0,0,,,,naked,0,0,,,,,,
51,https://doi.org/10.1021/acsnano.1c03128,,793,,CoFe2O4,,,1,1,164.8,164.8,164.8,227,,100,797,29,,,,poly(ethylene oxide),0,ethylene glycol,,,,,,
52,https://doi.org/10.1039/C0JM00174K,,,,Fe2O3-Fe4(Fe(CN)6)3,,,1,1,10.5,10.5,10.5,225,,34.73,0,0,,,,naked,0,0,,,,,,
53,https://doi.org/10.1039/C0JM00174K,,,,Fe2O3-Fe4(Fe(CN)6)4,,,1,1,10.5,10.5,10.5,225,,34.7,0,0,,,,naked,0,0,,,,,,
54,https://doi.org/10.1021/ac300939z,,800,,ZnFe2O4,,,1,1,200,200,200,227,,65,0,0,,,,naked,poly(ethylene oxide),ethylene glycol,,,,,,
55,https://doi.org/10.1021/ac300939z,,800,,ZnFe2O4,,,1,1,200,200,200,227,,65,0,0,,,,naked,poly(ethylene oxide),ethylene glycol,,,,,,
56,https://doi.org/10.1016/j.talanta.2011.09.026,,,,Fe0.5Mn0.5Fe2O4,,,1,1,8,8,8,,,65.9,60,,,,,naked,0,0,,,,,,
57,https://doi.org/10.1016/j.talanta.2011.09.026,,,,Fe0.5Mn0.5Fe2O4,,,1,1,8,8,8,,,65.9,60,,,,,naked,0,0,,,,,,
58,https://doi.org/10.1016/j.colsurfa.2021.126585,,573,,MnFe2O4,,,1,1,3.16,3.16,3.16,227,,44.17,0,0,,,,naked,0,0,,,,,,
59,https://doi.org/10.1002/asia.201500942,,573,,MnFe2O4,,,1,1,150,150,150,227,,49.3,1005,18.89,,,,naked,0,0,,,,,,
60,https://doi.org/10.1021/acsnano.1c03128,,793,,CoFe2O4,,,1,1,164.8,164.8,164.8,227,,100,797,29,,,,poly(ethylene oxide),0,ethylene glycol,,,,,,
61,https://doi.org/10.1039/C7NJ00292K,,858,,Fe3O4,,,1,1,30,30,30,227,,15.83,0,0,,,,perylenediimide,0,sodium citrate,,,,,,
62,https://doi.org/10.1039/C7NJ00292K,,858,,Fe3O4,,,1,1,30,30,30,227,,15.83,0,0,,,,perylenediimide,0,sodium citrate,,,,,,
63,https://doi.org/10.1039/C7NJ00292K,,858,,Fe3O4,,,1,1,15,15,15,227,,15.83,0,0,,,,naked,0,sodium citrate,,,,,,
64,https://doi.org/10.1039/C7NJ00292K,,858,,Fe3O4,,,1,1,15,15,15,227,,15.83,0,0,,,,naked,0,sodium citrate,,,,,,
65,https://doi.org/10.1002/chem.201101191,,858,,Fe3O4,,,1,1,25,25,25,227,,46.03,0,0,,,,naked,0,0,,,,,,
66,https://doi.org/10.1002/chem.201101191,,858,,Fe3O4,,,1,1,25,25,25,227,,46.03,0,0,,,,naked,0,0,,,,,,
67,https://doi.org/10.1002/chem.201101191,,,,Si-Fe3O4,,,1,1,27,27,27,,,54.8,0,0,,,,naked,0,0,,,,,,
68,https://doi.org/10.1002/chem.201101191,,,,Si-Fe3O4,,,1,1,27,27,27,,,54.8,0,0,,,,naked,0,0,,,,,,
69,https://doi.org/10.1016/j.jhazmat.2020.123939,,420,,NiCo2O4-Au0.44,,,1,1,500,500,500,,,89.43,669.56,25.3,,,,naked,0,ethylene glycol,,,,,,
70,https://doi.org/10.1016/j.jhazmat.2020.123939,,420,,NiCo2O4-Au0.44,,,1,1,500,500,500,,,89.43,669.56,25.3,,,,naked,0,ethylene glycol,,,,,,
71,https://doi.org/10.1016/j.jhazmat.2020.123939,,420,,NiCo2O4-Au0.44,,,1,1,500,500,500,,,89.43,669.56,25.3,,,,naked,0,ethylene glycol,,,,,,
72,https://doi.org/10.1021/cm8031863,,858,,Fe3O4,,,1,1,20,20,20,227,,5.92,15000,0.0435,,,,Dextran,0,0,,,,,,
73,https://doi.org/10.1021/cm8031863,,858,,Fe3O4,,,0.623655914,0.6982758621,310,135,135,227,,7.16,21600,0.0435,,,,Dextran,0,0,,,,,,
74,https://doi.org/10.1021/cm8031863,,858,,Fe3O4,,,0.623655914,0.6982758621,310,135,135,227,,8.42,30800,0.942,,,,Dextran,0,0,,,,,,
75,https://doi.org/10.1039/C6RA00963H,,948,,Fe2O3,,,1,1,35,35,35,227,,83.63,0,0,,,,naked,0,ethylenediamine,,,,,,
76,https://doi.org/10.1039/C6RA00963H,,948,,Fe2O3,,,1,1,35,35,35,227,,89.2,0,0,,,,naked,0,ethylenediamine,,,,,,
77,https://doi.org/10.1021/acs.chemmater.6b04283,,928,,Pd@Fe2O3,,,1,1,70,70,70,,,41.34,0,27,,,,poly(ethylene oxide),oleic acid,trimethylamine N-oxide,,,,,,
78,https://doi.org/10.1021/acs.chemmater.6b04283,,928,,Pd@Fe2O3,,,1,1,70,70,70,,,41.34,0,27,,,,poly(ethylene oxide),oleic acid,trimethylamine N-oxide,,,,,,
79,https://doi.org/10.1021/acs.chemmater.6b04283,,928,,Pd@Fe2O3,,,1,1,70,70,70,,,41.34,0,27,,,,poly(ethylene oxide),oleic acid,trimethylamine N-oxide,,,,,,
80,https://doi.org/10.1016/j.surfin.2021.101109,,,,Cu-CuFe2O4,,,1,1,7,7,7,227,,28.4,16.83,0.212,,,,sodium dodecyl benzenesulphonate,0,0,,,,,,
81,https://doi.org/10.1016/j.surfin.2021.101109,,,,Cu-CuFe2O4,,,1,1,7,7,7,227,,7.2,6.11,0.212,,,,sodium dodecyl benzenesulphonate,0,0,,,,,,
82,https://doi.org/10.1016/j.jallcom.2022.167241,,540,,Ni1Fe2O4,,,1,1,70,70,70,,sphere,44.42,0,0,,,0,,,,2.096,0,0,174.7,0.276,16
83,https://doi.org/10.1016/j.jallcom.2022.167241,,650,,Ni0.5Zn0.5Fe2O4,,,1,1,83,83,83,227,sphere,77.1,0,0,,,0,,,,1.894,0,0,174.7,0.276,23
84,https://doi.org/10.1016/j.matchemphys.2022.126859,,858,,Fe1Fe2O4,,,1,1,35,35,35,227,sphere,66,0,0,,Au1,0,,,,2.391,0,0,168,0.101,4.7
85,https://doi.org/10.1016/j.matchemphys.2022.126859,,858,,Fe1Fe2O4,,,1,1,35,35,35,227,sphere,66,0,0,,Au1,0,,,,2.391,0,0,168,0.234,10.4
86,https://doi.org/10.1016/j.matchemphys.2022.126859,,858,,Fe1Fe2O4,,,1,1,35,35,35,227,sphere,66,0,0,,Au1,0,,,,2.391,0,0,168,0.359,16
87,https://doi.org/10.1016/j.matchemphys.2022.126859,,858,,Fe1Fe2O4,,,1,1,35,35,35,227,sphere,66,0,0,,Au1,0,,,,2.391,0,0,168,0.405,17
88,https://doi.org/10.1016/j.matchemphys.2022.126859,,858,,Fe1Fe2O4,,,1,1,35,35,35,227,sphere,66,0,0,,Au1,0,,,,2.391,0,0,80,0.405,1.7
89,https://doi.org/10.1016/j.matchemphys.2022.126859,,858,,Fe1Fe2O4,,,1,1,35,35,35,227,sphere,66,0,0,,Au1,0,,,,2.391,0,0,100,0.405,3.7
90,https://doi.org/10.1016/j.matchemphys.2022.126859,,858,,Fe1Fe2O4,,,1,1,35,35,35,227,sphere,66,0,0,,Au1,0,,,,2.391,0,0,120,0.405,8.4
91,https://doi.org/10.1016/j.matchemphys.2022.126859,,858,,Fe1Fe2O4,,,1,1,35,35,35,227,sphere,66,0,0,,Au1,0,,,,2.391,0,0,120,0.405,13
92,https://doi.org/10.1021/acsomega.0c03332,280,520,,Co1Fe2O4,,,1,1,12,12,12,141,sphere,81.11,0,0,,,0,,,,2.246,0,0,440,0.35,249
93,https://doi.org/10.1021/acsomega.0c03332,280,520,,Co1Fe2O4,,,1,1,12,12,12,141,sphere,81.11,0,0,,,0,,,,2.246,0,0,440,0.35,161
94,https://doi.org/10.1021/acsomega.0c03332,280,520,,Co1Fe2O4,,,1,1,12,12,12,141,sphere,81.11,0,0,,,0,,,,2.246,0,0,440,0.35,133
95,https://doi.org/10.1021/acsomega.0c03332,280,520,,Co1Fe2O4,,,1,1,12,12,12,141,sphere,81.11,0,0,,,0,,,,2.246,0,0,440,0.35,120
96,https://doi.org/10.1021/acsomega.0c03332,280,520,,Co1Fe2O4,,,1,1,12,12,12,141,sphere,81.11,0,0,,,0,,,,2.246,0,0,440,0.35,118
97,https://doi.org/10.1021/acsomega.0c03332,280,520,,Co1Fe2O4,,,1,1,12,12,12,141,sphere,76.9,0,0,,oleic acid,0,,,,2.246,6.109,1,440,0.35,213
98,https://doi.org/10.1021/acsomega.0c03332,280,520,,Co1Fe2O4,,,1,1,12,12,12,141,sphere,76.9,0,0,,oleic acid,0,,,,2.246,6.109,1,440,0.35,140
99,https://doi.org/10.1021/acsomega.0c03332,280,520,,Co1Fe2O4,,,1,1,12,12,12,141,sphere,76.9,0,0,,oleic acid,0,,,,2.246,6.109,1,440,0.35,117
100,https://doi.org/10.1021/acsomega.0c03332,280,520,,Co1Fe2O4,,,1,1,12,12,12,141,sphere,76.9,0,0,,oleic acid,0,,,,2.246,6.109,1,440,0.35,105
101,https://doi.org/10.1021/acsomega.0c03332,280,520,,Co1Fe2O4,,,1,1,12,12,12,141,sphere,76.9,0,0,,oleic acid,0,,,,2.246,6.109,1,440,0.35,104
102,https://doi.org/10.1016/j.materresbull.2022.112035,,858,,Fe1Fe2O4,,,1,1,17,17,17,227,sphere,59,0,0,,,0,,,,2.391,0,0,138,0.322,51
103,https://doi.org/10.1016/j.materresbull.2022.112035,,858,,Fe1Fe2O4,,,1,1,17,17,17,227,sphere,59,0,0,,,0,,,,2.391,0,0,138,0.322,47
104,https://doi.org/10.1016/j.materresbull.2022.112035,,858,,Fe1Fe2O4,,,1,1,17,17,17,227,sphere,59,0,0,,,0,,,,2.391,0,0,138,0.322,42
105,https://doi.org/10.1016/j.materresbull.2022.112035,,858,,Fe1Fe2O4,,,1,1,17,17,17,227,sphere,59,0,0,,,0,,,,2.391,0,0,138,0.322,36
106,https://doi.org/10.1016/j.materresbull.2022.112035,,858,,Fe1Fe2O4,,,1,1,17,17,17,227,sphere,59,0,0,,,0,,,,2.391,0,0,138,0.322,30
107,https://doi.org/10.1016/j.materresbull.2022.112035,,858,,Fe1Fe2O4,,,1,1,17,17,17,227,sphere,59,0,0,,,0,,,,2.391,0,0,188,0.32,66
108,https://doi.org/10.1016/j.materresbull.2022.112035,,858,,Fe1Fe2O4,,,1,1,17,17,17,227,sphere,59,0,0,,,0,,,,2.391,0,0,188,0.32,61
109,https://doi.org/10.1016/j.materresbull.2022.112035,,858,,Fe1Fe2O4,,,1,1,17,17,17,227,sphere,59,0,0,,,0,,,,2.391,0,0,188,0.32,54
110,https://doi.org/10.1016/j.materresbull.2022.112035,,858,,Fe1Fe2O4,,,1,1,17,17,17,227,sphere,59,0,0,,,0,,,,2.391,0,0,188,0.32,46
111,https://doi.org/10.1016/j.materresbull.2022.112035,,858,,Fe1Fe2O4,,,1,1,17,17,17,227,sphere,59,0,0,,,0,,,,2.391,0,0,188,0.32,40
112,https://doi.org/10.1016/j.materresbull.2022.112035,,858,,Fe1Fe2O4,,,1,1,17,17,17,227,sphere,59,0,0,,,0,,,,2.391,0,0,239,0.318,83
113,https://doi.org/10.1016/j.materresbull.2022.112035,,858,,Fe1Fe2O4,,,1,1,17,17,17,227,sphere,59,0,0,,,0,,,,2.391,0,0,239,0.318,78
114,https://doi.org/10.1016/j.materresbull.2022.112035,,858,,Fe1Fe2O4,,,1,1,17,17,17,227,sphere,59,0,0,,,0,,,,2.391,0,0,239,0.318,70
115,https://doi.org/10.1016/j.materresbull.2022.112035,,858,,Fe1Fe2O4,,,1,1,17,17,17,227,sphere,59,0,0,,,0,,,,2.391,0,0,239,0.318,59
116,https://doi.org/10.1016/j.materresbull.2022.112035,,858,,Fe1Fe2O4,,,1,1,17,17,17,227,sphere,59,0,0,,,0,,,,2.391,0,0,239,0.318,50
117,https://doi.org/10.1016/j.materresbull.2022.112035,,858,,Fe1Fe2O4,,,1,1,17,17,17,227,sphere,59,0,0,,,0,,,,2.391,0,0,289,0.316,102
118,https://doi.org/10.1016/j.materresbull.2022.112035,,858,,Fe1Fe2O4,,,1,1,17,17,17,227,sphere,59,0,0,,,0,,,,2.391,0,0,289,0.316,94
119,https://doi.org/10.1016/j.materresbull.2022.112035,,858,,Fe1Fe2O4,,,1,1,17,17,17,227,sphere,59,0,0,,,0,,,,2.391,0,0,289,0.316,83
120,https://doi.org/10.1016/j.materresbull.2022.112035,,858,,Fe1Fe2O4,,,1,1,17,17,17,227,sphere,59,0,0,,,0,,,,2.391,0,0,289,0.316,74
121,https://doi.org/10.1016/j.materresbull.2022.112035,,858,,Fe1Fe2O4,,,1,1,17,17,17,227,sphere,59,0,0,,,0,,,,2.391,0,0,289,0.316,64
122,https://doi.org/10.1016/j.materresbull.2022.112035,,858,,Fe1Fe2O4,,,1,1,17,17,17,227,sphere,59,0,0,,,0,,,,2.391,0,0,339,0.314,122
123,https://doi.org/10.1016/j.materresbull.2022.112035,,858,,Fe1Fe2O4,,,1,1,17,17,17,227,sphere,59,0,0,,,0,,,,2.391,0,0,339,0.314,110
124,https://doi.org/10.1016/j.materresbull.2022.112035,,858,,Fe1Fe2O4,,,1,1,20,20,20,227,sphere,59,0,0,,,0,,,,2.391,0,0,339,0.314,99
125,https://doi.org/10.1016/j.materresbull.2022.112035,,858,,Fe1Fe2O4,,,1,1,20,20,20,227,sphere,59,0,0,,,0,,,,2.391,0,0,339,0.314,88
126,https://doi.org/10.1016/j.materresbull.2022.112035,,858,,Fe1Fe2O4,,,1,1,20,20,20,227,sphere,59,0,0,,,0,,,,2.391,0,0,339,0.314,77
127,https://doi.org/10.1016/j.materresbull.2022.112035,,858,,Fe1Fe2O4,,,1,1,20,20,20,227,sphere,59,0,0,,,0,,,,2.391,0,0,390,0.313,144
128,https://doi.org/10.1016/j.materresbull.2022.112035,,858,,Fe1Fe2O4,,,1,1,20,20,20,227,sphere,59,0,0,,,0,,,,2.391,0,0,390,0.313,130
129,https://doi.org/10.1016/j.materresbull.2022.112035,,858,,Fe1Fe2O4,,,1,1,20,20,20,227,sphere,59,0,0,,,0,,,,2.391,0,0,390,0.313,116
130,https://doi.org/10.1016/j.materresbull.2022.112035,,858,,Fe1Fe2O4,,,1,1,20,20,20,227,sphere,59,0,0,,,0,,,,2.391,0,0,390,0.313,103
131,https://doi.org/10.1016/j.materresbull.2022.112035,,858,,Fe1Fe2O4,,,1,1,20,20,20,227,sphere,59,0,0,,,0,,,,2.391,0,0,390,0.313,92
132,https://doi.org/10.1016/j.materresbull.2022.112035,,858,,Fe1Fe2O4,,,1,1,20,20,20,227,sphere,59,0,0,,,0,,,,2.391,0,0,440,0.312,166
133,https://doi.org/10.1016/j.materresbull.2022.112035,,858,,Fe1Fe2O4,,,1,1,20,20,20,227,sphere,59,0,0,,,0,,,,2.391,0,0,440,0.312,148
134,https://doi.org/10.1016/j.materresbull.2022.112035,,858,,Fe1Fe2O4,,,1,1,20,20,20,227,sphere,59,0,0,,,0,,,,2.391,0,0,440,0.312,133
135,https://doi.org/10.1016/j.materresbull.2022.112035,,858,,Fe1Fe2O4,,,1,1,20,20,20,227,sphere,59,0,0,,,0,,,,2.391,0,0,440,0.312,121
136,https://doi.org/10.1016/j.materresbull.2022.112035,,858,,Fe1Fe2O4,,,1,1,20,20,20,227,sphere,59,0,0,,,0,,,,2.391,0,0,440,0.312,106
137,https://doi.org/10.1007/s11051-022-05596-z,,858,,Fe1Fe2O4,,,1,1,20,20,20,227,sphere,65.1,0,0,,,0,,,,2.391,0,0,200,0.45,24
138,https://doi.org/10.1007/s11051-022-05596-z,,858,,Fe1Fe2O4,,,1,1,20,20,20,227,sphere,65.1,0,0,,,0,,,,2.391,0,0,200,0.45,39
139,https://doi.org/10.1007/s11051-022-05596-z,,858,,Fe1Fe2O4,,,1,1,20,20,20,227,sphere,65.1,0,0,,,0,,,,2.391,0,0,200,0.45,51
140,https://doi.org/10.1007/s11051-022-05596-z,,858,,Fe1Fe2O4,,,1,1,20,20,20,227,sphere,65.1,0,0,,,0,,,,2.391,0,0,200,0.45,97
141,https://doi.org/10.1007/s11051-022-05596-z,,858,,Fe1Fe2O4,,,1,1,20,20,20,227,sphere,67,0,0,,,0,,,,2.391,0,0,200,0.45,22
142,https://doi.org/10.1007/s11051-022-05596-z,,858,,Fe1Fe2O4,,,1,1,20,20,20,227,sphere,67,0,0,,,0,,,,2.391,0,0,200,0.45,30
143,https://doi.org/10.1007/s11051-022-05596-z,,858,,Fe1Fe2O4,,,1,1,20,20,20,227,sphere,67,0,0,,,0,,,,2.391,0,0,200,0.45,53
144,https://doi.org/10.1007/s11051-022-05596-z,,858,,Fe1Fe2O4,,,1,1,20,20,20,227,sphere,67,0,0,,,0,,,,2.391,0,0,200,0.45,65
145,https://doi.org/10.1007/s11051-022-05596-z,,858,,Fe1Fe2O4,,,1,1,20,20,20,227,sphere,68.1,0,0,,,0,,,,2.391,0,0,200,0.45,26
146,https://doi.org/10.1007/s11051-022-05596-z,,858,,Fe1Fe2O4,,,1,1,20,20,20,227,sphere,68.1,0,0,,,0,,,,2.391,0,0,200,0.45,44
147,https://doi.org/10.1007/s11051-022-05596-z,,858,,Fe1Fe2O4,,,1,1,20,20,20,227,sphere,68.1,0,0,,,0,,,,2.391,0,0,200,0.45,48
148,https://doi.org/10.1007/s11051-022-05596-z,,858,,Fe1Fe2O4,,,1,1,20,20,20,227,sphere,68.1,0,0,,,0,,,,2.391,0,0,200,0.45,28
149,https://doi.org/10.1016/j.ceramint.2022.07.291,19.2,800,,Zn0.1Mn0.9Fe2O4,,,1,1,19.8,19.8,19.8,227,cubic,46.5,0,0,,,0,,,,2.453,0,0,416,0.126,132
150,https://doi.org/10.1016/j.ceramint.2022.07.291,19.2,800,,Zn0.1Mn0.9Fe2O4,,,1,1,19.8,19.8,19.8,227,cubic,46.5,0,0,,,0,,,,2.453,0,0,391,0.126,129
151,https://doi.org/10.1016/j.ceramint.2022.07.291,19.2,800,,Zn0.1Mn0.9Fe2O4,,,1,1,19.8,19.8,19.8,227,cubic,46.5,0,0,,,0,,,,2.453,0,0,358,0.126,125
152,https://doi.org/10.1016/j.ceramint.2022.07.291,19.2,800,,Zn0.1Mn0.9Fe2O4,,,1,1,19.8,19.8,19.8,227,cubic,46.5,0,0,,,0,,,,2.453,0,0,323,0.126,121
153,https://doi.org/10.1016/j.ceramint.2022.07.291,31.1,800,,Zn0.2Mn0.8Fe2O4,,,1,1,16.7,16.7,16.7,227,cubic,51.2,0,0,,,0,,,,2.368,0,0,416,0.126,70.5
154,https://doi.org/10.1016/j.ceramint.2022.07.291,31.1,800,,Zn0.2Mn0.8Fe2O4,,,1,1,16.7,16.7,16.7,227,cubic,51.2,0,0,,,0,,,,2.368,0,0,391,0.126,66.8
155,https://doi.org/10.1016/j.ceramint.2022.07.291,31.1,800,,Zn0.2Mn0.8Fe2O4,,,1,1,16.7,16.7,16.7,227,cubic,51.2,0,0,,,0,,,,2.368,0,0,358,0.126,65.2
156,https://doi.org/10.1016/j.ceramint.2022.07.291,31.1,800,,Zn0.2Mn0.8Fe2O4,,,1,1,16.7,16.7,16.7,227,cubic,51.2,0,0,,,0,,,,2.368,0,0,323,0.126,63.6
157,https://doi.org/10.1016/j.ceramint.2022.07.291,54.6,800,,Zn0.3Mn0.7Fe2O4,,,1,1,13.1,13.1,13.1,227,cubic,52.3,0,0,,,0,,,,2.283,0,0,416,0.126,24
158,https://doi.org/10.1016/j.ceramint.2022.07.291,54.6,800,,Zn0.3Mn0.7Fe2O4,,,1,1,13.1,13.1,13.1,227,cubic,52.3,0,0,,,0,,,,2.283,0,0,391,0.126,22.9
159,https://doi.org/10.1016/j.ceramint.2022.07.291,54.6,800,,Zn0.3Mn0.7Fe2O4,,,1,1,13.1,13.1,13.1,227,cubic,52.3,0,0,,,0,,,,2.283,0,0,358,0.126,22.5
160,https://doi.org/10.1016/j.ceramint.2022.07.291,54.6,800,,Zn0.3Mn0.7Fe2O4,,,1,1,13.1,13.1,13.1,227,cubic,52.3,0,0,,,0,,,,2.283,0,0,323,0.126,21.5
161,https://doi.org/10.1016/j.ceramint.2022.07.291,62.1,800,,Zn0.4Mn0.6Fe2O4,,,1,1,12.2,12.2,12.2,227,cubic,52.3,0,0,,,0,,,,2.199,0,0,416,0.126,17.5
162,https://doi.org/10.1016/j.ceramint.2022.07.291,62.1,800,,Zn0.4Mn0.6Fe2O4,,,1,1,12.2,12.2,12.2,227,cubic,52.3,0,0,,,0,,,,2.199,0,0,391,0.126,16.3
163,https://doi.org/10.1016/j.ceramint.2022.07.291,62.1,800,,Zn0.4Mn0.6Fe2O4,,,1,1,12.2,12.2,12.2,227,cubic,52.3,0,0,,,0,,,,2.199,0,0,358,0.126,16
164,https://doi.org/10.1016/j.ceramint.2022.07.291,62.1,800,,Zn0.4Mn0.6Fe2O4,,,1,1,12.2,12.2,12.2,227,cubic,52.3,0,0,,,0,,,,2.199,0,0,323,0.126,15.5
165,https://doi.org/10.1016/j.ceramint.2022.07.291,65.6,800,,Zn0.5Mn0.5Fe2O4,,,1,1,11.3,11.3,11.3,227,cubic,56.6,0,0,,,0,,,,2.114,0,0,416,0.126,9.3
166,https://doi.org/10.1016/j.ceramint.2022.07.291,65.6,800,,Zn0.5Mn0.5Fe2O4,,,1,1,11.3,11.3,11.3,227,cubic,56.6,0,0,,,0,,,,2.114,0,0,391,0.126,8.3
167,https://doi.org/10.1016/j.ceramint.2022.07.291,65.6,800,,Zn0.5Mn0.5Fe2O4,,,1,1,11.3,11.3,11.3,227,cubic,56.6,0,0,,,0,,,,2.114,0,0,358,0.126,7.9
168,https://doi.org/10.1016/j.ceramint.2022.07.291,65.6,800,,Zn0.5Mn0.5Fe2O4,,,1,1,11.3,11.3,11.3,227,cubic,56.6,0,0,,,0,,,,2.114,0,0,323,0.126,6.9
169,https://doi.org/10.1016/j.ceramint.2022.07.291,71.3,800,,Zn0.6Mn0.4Fe2O4,,,1,1,10.3,10.3,10.3,227,cubic,46.2,0,0,,,0,,,,2.03,0,0,416,0.126,6.5
170,https://doi.org/10.1016/j.ceramint.2022.07.291,71.3,800,,Zn0.6Mn0.4Fe2O4,,,1,1,10.3,10.3,10.3,227,cubic,46.2,0,0,,,0,,,,2.03,0,0,391,0.126,6.4
171,https://doi.org/10.1016/j.ceramint.2022.07.291,71.3,800,,Zn0.6Mn0.4Fe2O4,,,1,1,10.3,10.3,10.3,227,cubic,46.2,0,0,,,0,,,,2.03,0,0,358,0.126,6.2
172,https://doi.org/10.1016/j.ceramint.2022.07.291,71.3,800,,Zn0.6Mn0.4Fe2O4,,,1,1,10.3,10.3,10.3,227,cubic,46.2,0,0,,,0,,,,2.03,0,0,323,0.126,5.8
173,https://doi.org/10.1016/j.ceramint.2022.07.291,61.9,800,,Zn0.7Mn0.3Fe2O4,,,1,1,8.8,8.8,8.8,227,cubic,40.1,0,0,,,0,,,,1.945,0,0,416,0.126,3
174,https://doi.org/10.1016/j.ceramint.2022.07.291,61.9,800,,Zn0.7Mn0.3Fe2O4,,,1,1,8.8,8.8,8.8,227,cubic,40.1,0,0,,,0,,,,1.945,0,0,391,0.126,2.8
175,https://doi.org/10.1016/j.ceramint.2022.07.291,61.9,800,,Zn0.7Mn0.3Fe2O4,,,1,1,8.8,8.8,8.8,227,cubic,40.1,0,0,,,0,,,,1.945,0,0,358,0.126,2.6
176,https://doi.org/10.1016/j.ceramint.2022.07.291,61.9,800,,Zn0.7Mn0.3Fe2O4,,,1,1,8.8,8.8,8.8,227,cubic,40.1,0,0,,,0,,,,1.945,0,0,323,0.126,2.2
177,https://doi.org/10.1016/j.ceramint.2022.07.291,54.8,800,,Zn0.8Mn0.2Fe2O4,,,1,1,8.9,8.9,8.9,227,cubic,27.9,0,0,,,0,,,,1.861,0,0,416,0.126,1.8
178,https://doi.org/10.1016/j.ceramint.2022.07.291,54.8,800,,Zn0.8Mn0.2Fe2O4,,,1,1,8.9,8.9,8.9,227,cubic,27.9,0,0,,,0,,,,1.861,0,0,391,0.126,1.4
179,https://doi.org/10.1016/j.ceramint.2022.07.291,54.8,800,,Zn0.8Mn0.2Fe2O4,,,1,1,8.9,8.9,8.9,227,cubic,27.9,0,0,,,0,,,,1.861,0,0,358,0.126,1.2
180,https://doi.org/10.1016/j.ceramint.2022.07.291,54.8,800,,Zn0.8Mn0.2Fe2O4,,,1,1,8.9,8.9,8.9,227,cubic,27.9,0,0,,,0,,,,1.861,0,0,323,0.126,0.9
181,https://doi.org/10.1016/j.ceramint.2022.07.291,57.1,800,,Zn0.9Mn0.1Fe2O4,,,1,1,8.2,8.2,8.2,227,cubic,19.4,0,0,,,0,,,,1.776,0,0,416,0.126,1.8
182,https://doi.org/10.1016/j.ceramint.2022.07.291,57.1,800,,Zn0.9Mn0.1Fe2O4,,,1,1,8.2,8.2,8.2,227,cubic,19.4,0,0,,,0,,,,1.776,0,0,391,0.126,1.5
183,https://doi.org/10.1016/j.ceramint.2022.07.291,57.1,800,,Zn0.9Mn0.1Fe2O4,,,1,1,8.2,8.2,8.2,227,cubic,19.4,0,0,,,0,,,,1.776,0,0,358,0.126,1.1
184,https://doi.org/10.1016/j.ceramint.2022.07.291,57.1,800,,Zn0.9Mn0.1Fe2O4,,,1,1,8.2,8.2,8.2,227,cubic,19.4,0,0,,,0,,,,1.776,0,0,323,0.126,0.6
185,https://doi.org/10.1016/j.jmmm.2022.169597,25.6,858,0.21,Fe1Fe2O4,,,1,1,13.97,13.97,13.97,227,sphere,70.6,22.4,2.6,,,0,,,,2.391,0,0,162,0.337,172
186,https://doi.org/10.1016/j.jmmm.2022.169597,25.6,858,0.21,Fe1Fe2O4,,,1,1,13.97,13.97,13.97,227,sphere,70.6,22.4,2.6,,,0,,,,2.391,0,0,162,0.337,124
187,https://doi.org/10.1016/j.jmmm.2022.169597,25.6,858,0.21,Fe1Fe2O4,,,1,1,13.97,13.97,13.97,227,sphere,70.6,22.4,2.6,,,0,,,,2.391,0,0,162,0.337,178
188,https://doi.org/10.1016/j.jmmm.2022.169597,29.1,,,Tb0.22Fe0.78Fe2O4,,,1,1,14.14,14.14,14.14,227,sphere,46.3,6.49,0.46,,,0,,,,2.542,0,0,162,0.337,337.5
189,https://doi.org/10.1016/j.jmmm.2022.169597,29.1,,,Tb0.22Fe0.78Fe2O4,,,1,1,14.14,14.14,14.14,227,sphere,46.3,6.49,0.46,,,0,,,,2.542,0,0,162,0.337,203
190,https://doi.org/10.1016/j.jmmm.2022.169597,29.1,,,Tb0.22Fe0.78Fe2O4,,,1,1,14.14,14.14,14.14,227,sphere,46.3,6.49,0.46,,,0,,,,2.542,0,0,162,0.337,196.8
191,https://doi.org/10.1016/j.jmmm.2022.169597,32.6,,,Tb0.5Fe0.5Fe2O4,,,1,1,18.12,18.12,18.12,227,sphere,51.7,8.12,1.34,,,0,,,,2.734,0,0,162,0.337,387.3
192,https://doi.org/10.1016/j.jmmm.2022.169597,32.6,,,Tb0.5Fe0.5Fe2O4,,,1,1,18.12,18.12,18.12,227,sphere,51.7,8.12,1.34,,,0,,,,2.734,0,0,162,0.337,268
193,https://doi.org/10.1016/j.jmmm.2022.169597,32.6,,,Tb0.5Fe0.5Fe2O4,,,1,1,18.12,18.12,18.12,227,sphere,51.7,8.12,1.34,,,0,,,,2.734,0,0,162,0.337,295
194,https://doi.org/10.1016/j.jmmm.2022.169597,66.1,,,Tb0.75Fe0.25Fe2O4,,,1,1,22.46,22.46,22.46,227,sphere,96.1,10.12,1.61,,,0,,,,2.906,0,0,162,0.337,649
195,https://doi.org/10.1016/j.jmmm.2022.169597,66.1,,,Tb0.75Fe0.25Fe2O4,,,1,1,22.46,22.46,22.46,227,sphere,96.1,10.12,1.61,,,0,,,,2.906,0,0,162,0.337,320
196,https://doi.org/10.1016/j.jmmm.2022.169597,66.1,,,Tb0.75Fe0.25Fe2O4,,,1,1,22.46,22.46,22.46,227,sphere,96.1,10.12,1.61,,,0,,,,2.906,0,0,162,0.337,246
197,https://doi.org/10.1016/j.ceramint.2022.06.104,,520,,Co1Fe2O4,,,1,1,11,11,11,227,,49.18,64.3,7.6,,,0,,,,2.246,0,0,21.5,0.092,0.21
198,https://doi.org/10.1016/j.ceramint.2022.06.104,,520,,Co1Fe2O4,,,1,1,11,11,11,227,,49.18,64.3,7.6,,,0,,,,2.246,0,0,27,0.092,0.39
199,https://doi.org/10.1016/j.ceramint.2022.06.104,,520,,Co1Fe2O4,,,1,1,11,11,11,227,,49.18,64.3,7.6,,,0,,,,2.246,0,0,33.3,0.092,0.41
200,https://doi.org/10.1016/j.ceramint.2022.06.104,,520,,Co1Fe2O4,,,1,1,7.7,7.7,7.7,227,,61.51,55.6,9.25,,TEG,0,,,,2.246,0,0,21.5,0.092,0.26
201,https://doi.org/10.1016/j.ceramint.2022.06.104,,520,,Co1Fe2O4,,,1,1,7.7,7.7,7.7,227,,61.51,55.6,9.25,,TEG,0,,,,2.246,0,0,27,0.092,0.49
202,https://doi.org/10.1016/j.ceramint.2022.06.104,,520,,Co1Fe2O4,,,1,1,7.7,7.7,7.7,227,,61.51,55.6,9.25,,TEG,0,,,,2.246,0,0,33.3,0.092,0.6
203,https://doi.org/10.1016/j.bioadv.2022.213021,1.7,858,,Fe1Fe2O4,,,1,1,42.2,42.2,42.2,227,,26.8,68,6.7,,,0,,,,2.391,0,0,175,0.335,138.8
204,https://doi.org/10.1016/j.bioadv.2022.213021,0.35,858,,Fe1Fe2O4,,,1,1,38.9,38.9,38.9,227,,49.8,57.3,7,,,0,,,,2.391,0,0,150,0.335,132.3
205,https://doi.org/10.1016/j.bioadv.2022.213021,0.35,858,,Fe1Fe2O4,,,1,1,38.9,38.9,38.9,227,,49.8,57.3,7,,,0,,,,2.391,0,0,175,0.335,211.5
206,https://doi.org/10.1016/j.bioadv.2022.213021,0.35,858,,Fe1Fe2O4,,,0.698019802,0.5673758865,50.5,20,,227,,73.9,130,20.2,,,1,,,,2.391,0,0,150,0.335,142.7
207,https://doi.org/10.1016/j.bioadv.2022.213021,0.55,858,,Fe1Fe2O4,,,0.698019802,0.5673758865,50.5,20,,227,,73.9,130,20.2,,,1,,,,2.391,0,0,175,0.335,245.3
208,https://doi.org/10.1016/j.bioadv.2022.213021,0.4,858,,Fe1Fe2O4,,,1,1,46.2,46.2,46.2,227,,84,7.2,1.9,,,0,,,,2.391,0,0,150,0.335,170
209,https://doi.org/10.1016/j.bioadv.2022.213021,0.4,858,,Fe1Fe2O4,,,1,1,46.2,46.2,46.2,227,,84,7.2,1.9,,,0,,,,2.391,0,0,175,0.335,248.7
210,https://doi.org/10.1016/j.matchemphys.2022.126295,,655,,Mg0.1Mn0.9Fe2O4,,,1,1,13,13,13,227,cubic,63.98,0,0,,,0,,,,2.453,0,0,408,0.316,63.67
211,https://doi.org/10.1016/j.matchemphys.2022.126295,,655,,Mg0.1Mn0.9Fe2O4,,,1,1,13,13,13,227,cubic,63.98,0,0,,,0,,,,2.453,0,0,408,0.316,51.16
212,https://doi.org/10.1016/j.matchemphys.2022.126295,,655,,Mg0.3Mn0.7Fe2O4,,,1,1,14,14,14,227,cubic,75.96,0,0,,,0,,,,2.283,0,0,408,0.316,108.37
213,https://doi.org/10.1016/j.matchemphys.2022.126295,,655,,Mg0.3Mn0.7Fe2O4,,,1,1,14,14,14,227,cubic,75.96,0,0,,,0,,,,2.283,0,0,408,0.316,102.81
214,https://doi.org/10.1016/j.matchemphys.2022.126295,,655,,Mg0.4Mn0.6Fe2O4,,,1,1,12,12,12,227,cubic,65.88,0,0,,,0,,,,2.199,0,0,408,0.316,97.58
215,https://doi.org/10.1016/j.matchemphys.2022.126295,,655,,Mg0.4Mn0.6Fe2O4,,,1,1,12,12,12,227,cubic,65.88,0,0,,,0,,,,2.199,0,0,408,0.316,75.59
216,https://doi.org/10.1016/j.matchemphys.2022.126295,,655,,Mg0.5Mn0.5Fe2O4,,,1,1,11,11,11,227,cubic,60.08,0,0,,,0,,,,2.114,0,0,408,0.316,45.08
217,https://doi.org/10.1016/j.matchemphys.2022.126295,,655,,Mg0.5Mn0.5Fe2O4,,,1,1,11,11,11,227,cubic,60.08,0,0,,,0,,,,2.114,0,0,408,0.316,50.73
218,https://doi.org/10.1007/s11664-022-09678-5,11,858,,Fe1Fe2O4,,,1,1,7.3,7.3,7.3,227,,57,0,0,,citric acid,0,,,,2.391,-1.248,4,1000,0.087,144.6
219,https://doi.org/10.1007/s11664-022-09678-5,11,858,,Fe1Fe2O4,,,1,1,7.3,7.3,7.3,227,,57,0,0,,citric acid,0,,,,2.391,-1.248,4,1000,0.256,124.2
220,https://doi.org/10.1007/s11664-022-09678-5,11,858,,Fe1Fe2O4,,,1,1,7.3,7.3,7.3,227,,57,0,0,,citric acid,0,,,,2.391,-1.248,4,1000,0.34,114.9
221,https://doi.org/10.1007/s11664-022-09678-5,11,858,,Fe1Fe2O4,,,1,1,7,7,7,227,,43,0,0,,citric acid,0,,,,2.391,-1.248,4,1000,0.087,158.2
222,https://doi.org/10.1007/s11664-022-09678-5,11,858,,Fe1Fe2O4,,,1,1,7,7,7,227,,43,0,0,,citric acid,0,,,,2.391,-1.248,4,1000,0.256,136.8
223,https://doi.org/10.1007/s11664-022-09678-5,11,858,,Fe1Fe2O4,,,1,1,7,7,7,227,,43,0,0,,citric acid,0,,,,2.391,-1.248,4,1000,0.34,123.6
224,https://doi.org/10.1007/s11664-022-09678-5,11,858,,Fe1Fe2O4,,,1,1,6.9,6.9,6.9,227,,40,0,0,,citric acid,0,,,,2.391,-1.248,4,1000,0.087,179.8
225,https://doi.org/10.1007/s11664-022-09678-5,11,858,,Fe1Fe2O4,,,1,1,6.9,6.9,6.9,227,,40,0,0,,citric acid,0,,,,2.391,-1.248,4,1000,0.256,151.4
226,https://doi.org/10.1007/s11664-022-09678-5,11,858,,Fe1Fe2O4,,,1,1,6.9,6.9,6.9,227,,40,0,0,,citric acid,0,,,,2.391,-1.248,4,1000,0.034,130.1
227,https://doi.org/10.1016/j.jmmm.2022.169282,200,520,,Co1Fe2O4,,,1,1,11.96,11.96,11.96,227,,55.4,20,6.2,,folate chitosan,0,,,,2.246,-0.045,9,300,0.342,132
228,https://doi.org/10.1016/j.jmmm.2022.169282,200,520,,Co1Fe2O4,,,1,1,11.96,11.96,11.96,227,,55.4,20,6.2,,folate chitosan,0,,,,2.246,-0.045,9,300,0.342,69.6
229,https://doi.org/10.1016/j.jmmm.2022.169282,200,520,,Co1Fe2O4,,,1,1,11.96,11.96,11.96,227,,55.4,20,6.2,,folate chitosan,0,,,,2.246,-0.045,9,300,0.342,58.6
230,https://doi.org/10.1016/j.jmmm.2022.169282,200,520,,Co1Fe2O4,,,1,1,11.96,11.96,11.96,227,,55.4,20,6.2,,folate chitosan,0,,,,2.246,-0.045,9,300,0.342,39.6
231,https://doi.org/10.1016/j.jmmm.2022.169282,200,520,,Co1Fe2O4,,,1,1,11.96,11.96,11.96,227,,55.4,20,6.2,,folate chitosan,0,,,,2.246,-0.045,9,300,0.342,26.2
232,https://doi.org/10.1016/j.jmmm.2019.01.081,4.3,800,,Zn1Fe2O4,,,1,1,19.5,19.5,19.5,227,polyhedral,12.2,0,0,,,0,,,,1.691,0,0,188,0.355,5.6
233,https://doi.org/10.1016/j.jmmm.2019.01.081,4.3,800,,Zn1Fe2O4,,,1,1,19.5,19.5,19.5,227,polyhedral,12.2,0,0,,,0,,,,1.691,0,0,250.8,0.355,7.3
234,https://doi.org/10.1016/j.jmmm.2019.01.081,4.3,800,,Zn1Fe2O4,,,1,1,19.5,19.5,19.5,227,polyhedral,12.2,0,0,,,0,,,,1.691,0,0,313.5,0.355,9.2
235,https://doi.org/10.1016/j.jmmm.2019.01.081,4.3,800,,Zn1Fe2O4,,,1,1,19.5,19.5,19.5,227,polyhedral,12.2,0,0,,,0,,,,1.691,0,0,376.2,0.355,11.8
236,https://doi.org/10.1016/j.jmmm.2019.01.081,4.3,800,,Zn1Fe2O4,,,1,1,19.5,19.5,19.5,227,polyhedral,12.2,0,0,,,0,,,,1.691,0,0,438.9,0.355,12.7
237,https://doi.org/10.1016/j.jmmm.2019.01.081,4.3,800,,Zn1Fe2O4,,,1,1,19.5,19.5,19.5,227,polyhedral,12.2,0,0,,,0,,,,1.691,0,0,501.6,0.355,16.4
238,https://doi.org/10.1016/j.jmmm.2019.01.081,4.3,800,,Zn1Fe2O4,,,1,1,19.5,19.5,19.5,227,polyhedral,12.2,0,0,,,0,,,,1.691,0,0,564.3,0.355,20
239,https://doi.org/10.1016/j.jmmm.2019.01.081,4.3,800,,Zn1Fe2O4,,,1,1,19.5,19.5,19.5,227,polyhedral,12.2,0,0,,,0,,,,1.691,0,0,627,0.355,25.6
240,https://doi.org/10.1016/j.jmmm.2019.01.081,4.3,800,,Zn1Fe2O4,,,1,1,19.5,19.5,19.5,227,polyhedral,12.2,0,0,,,0,,,,1.691,0,0,689.7,0.355,29.4
241,https://doi.org/10.1016/j.jmmm.2019.01.081,4.3,800,,Zn1Fe2O4,,,1,1,19.5,19.5,19.5,227,polyhedral,12.2,0,0,,,0,,,,1.691,0,0,752.4,0.355,38.4
242,https://doi.org/10.1016/j.jmmm.2019.01.081,4.3,800,,Zn1Fe2O4,,,1,1,19.5,19.5,19.5,227,polyhedral,12.2,0,0,,,0,,,,1.691,0,0,815.1,0.355,44
243,https://doi.org/10.1016/j.jmmm.2019.01.081,0.37,800,,Zn1Fe2O4,,,1,1,33.3,33.3,33.3,227,sphere,11,0,0,,,0,,,,1.691,0,0,62.7,0.355,1.3
244,https://doi.org/10.1016/j.jmmm.2019.01.081,0.37,800,,Zn1Fe2O4,,,1,1,33.3,33.3,33.3,227,sphere,11,0,0,,,0,,,,1.691,0,0,125.4,0.355,11
245,https://doi.org/10.1016/j.jmmm.2019.01.081,0.37,800,,Zn1Fe2O4,,,1,1,33.3,33.3,33.3,227,sphere,11,0,0,,,0,,,,1.691,0,0,188.1,0.355,18.8
246,https://doi.org/10.1016/j.jmmm.2019.01.081,0.37,800,,Zn1Fe2O4,,,1,1,33.3,33.3,33.3,227,sphere,11,0,0,,,0,,,,1.691,0,0,250.8,0.355,27.8
247,https://doi.org/10.1016/j.jmmm.2019.01.081,0.37,800,,Zn1Fe2O4,,,1,1,33.3,33.3,33.3,227,sphere,11,0,0,,,0,,,,1.691,0,0,313.5,0.355,43.3
248,https://doi.org/10.1016/j.jmmm.2019.01.081,0.37,800,,Zn1Fe2O4,,,1,1,33.3,33.3,33.3,227,sphere,11,0,0,,,0,,,,1.691,0,0,376.2,0.355,50.2
249,https://doi.org/10.1016/j.jmmm.2019.01.081,0.37,800,,Zn1Fe2O4,,,1,1,33.3,33.3,33.3,227,sphere,11,0,0,,,0,,,,1.691,0,0,438.9,0.355,56.2
250,https://doi.org/10.1016/j.jmmm.2019.01.081,0.37,800,,Zn1Fe2O4,,,1,1,33.3,33.3,33.3,227,sphere,11,0,0,,,0,,,,1.691,0,0,501.6,0.355,69.7
251,https://doi.org/10.1016/j.jmmm.2019.01.081,0.37,800,,Zn1Fe2O4,,,1,1,33.3,33.3,33.3,227,sphere,11,0,0,,,0,,,,1.691,0,0,564.3,0.355,84
252,https://doi.org/10.1016/j.jmmm.2019.01.081,0.37,800,,Zn1Fe2O4,,,1,1,33.3,33.3,33.3,227,sphere,11,0,0,,,0,,,,1.691,0,0,627,0.355,87.8
253,https://doi.org/10.1016/j.jmmm.2019.01.081,0.37,800,,Zn1Fe2O4,,,1,1,33.3,33.3,33.3,227,sphere,11,0,0,,,0,,,,1.691,0,0,689.7,0.355,104.5
254,https://doi.org/10.1016/j.jmmm.2019.01.081,0.37,800,,Zn1Fe2O4,,,1,1,33.3,33.3,33.3,227,sphere,11,0,0,,,0,,,,1.691,0,0,752.4,0.355,117.5
255,https://doi.org/10.1016/j.jmmm.2019.01.081,0.37,800,,Zn1Fe2O4,,,1,1,33.3,33.3,33.3,227,sphere,11,0,0,,,0,,,,1.691,0,0,815.1,0.355,122.7
256,https://doi.org/10.1021/acsami.8b22600,296,520,,Co1Fe2O4,,,1,1,10,10,10,227,sphere,76,0.8,43,,N-(trimethoxysilylpropyl)-ethylenediaminetriacetate,0,,,,2.246,-2.85,8,62.7,0.195,9.8
257,https://doi.org/10.1021/acsami.8b22600,296,520,,Co1Fe2O4,,,1,1,10,10,10,227,sphere,76,0.8,43,,N-(trimethoxysilylpropyl)-ethylenediaminetriacetate,0,,,,2.246,-2.85,8,313.5,0.195,31.3
258,https://doi.org/10.1021/acsami.8b22600,296,520,,Co1Fe2O4,,,1,1,10,10,10,227,sphere,76,0.8,43,,N-(trimethoxysilylpropyl)-ethylenediaminetriacetate,0,,,,2.246,-2.85,8,627,0.195,164.3
259,https://doi.org/10.1021/acsami.8b22600,296,520,,Co1Fe2O4,,,1,1,10,10,10,227,sphere,76,0.8,43,,N-(trimethoxysilylpropyl)-ethylenediaminetriacetate,0,,,,2.246,-2.85,8,62.7,0.195,42
260,https://doi.org/10.1021/acsami.8b22600,296,520,,Co1Fe2O4,,,1,1,10,10,10,227,sphere,76,0.8,43,,N-(trimethoxysilylpropyl)-ethylenediaminetriacetate,0,,,,2.246,-2.85,8,313.5,0.195,102.7
261,https://doi.org/10.1021/acsami.8b22600,296,520,,Co1Fe2O4,,,1,1,10,10,10,227,sphere,76,0.8,43,,N-(trimethoxysilylpropyl)-ethylenediaminetriacetate,0,,,,2.246,-2.85,8,627,0.195,311.6
262,https://doi.org/10.1021/acsami.8b22600,4,570,,Mn1Fe2O4,,,1,1,37,37,37,227,sphere,75,0.25,20,,N-(trimethoxysilylpropyl)-ethylenediaminetriacetate,0,,,,2.537,-2.85,8,62.7,0.195,82.1
263,https://doi.org/10.1021/acsami.8b22600,4,570,,Mn1Fe2O4,,,1,1,37,37,37,227,sphere,75,0.25,20,,N-(trimethoxysilylpropyl)-ethylenediaminetriacetate,0,,,,2.537,-2.85,8,313.5,0.195,165.2
264,https://doi.org/10.1021/acsami.8b22600,4,570,,Mn1Fe2O4,,,1,1,37,37,37,227,sphere,75,0.25,20,,N-(trimethoxysilylpropyl)-ethylenediaminetriacetate,0,,,,2.537,-2.85,8,627,0.195,292
265,https://doi.org/10.1021/acsami.8b22600,4,570,,Mn1Fe2O4,,,1,1,37,37,37,227,sphere,75,0.25,20,,N-(trimethoxysilylpropyl)-ethylenediaminetriacetate,0,,,,2.537,-2.85,8,62.7,0.195,76.8
266,https://doi.org/10.1021/acsami.8b22600,4,570,,Mn1Fe2O4,,,1,1,37,37,37,227,sphere,75,0.25,20,,N-(trimethoxysilylpropyl)-ethylenediaminetriacetate,0,,,,2.537,-2.85,8,313.5,0.195,146.4
267,https://doi.org/10.1021/acsami.8b22600,4,570,,Mn1Fe2O4,,,1,1,37,37,37,227,sphere,75,0.25,20,,N-(trimethoxysilylpropyl)-ethylenediaminetriacetate,0,,,,2.537,-2.85,8,627,0.195,210.7
268,https://doi.org/10.1021/acsami.8b22600,7,860,,Ni1Fe2O4,,,1,1,30,30,30,227,sphere,68,0.28,25,,N-(trimethoxysilylpropyl)-ethylenediaminetriacetate,0,,,,2.096,-2.85,8,62.7,0.195,128.6
269,https://doi.org/10.1021/acsami.8b22600,7,860,,Ni1Fe2O4,,,1,1,30,30,30,227,sphere,68,0.28,25,,N-(trimethoxysilylpropyl)-ethylenediaminetriacetate,0,,,,2.096,-2.85,8,313.5,0.195,167.9
270,https://doi.org/10.1021/acsami.8b22600,7,860,,Ni1Fe2O4,,,1,1,30,30,30,227,sphere,68,0.28,25,,N-(trimethoxysilylpropyl)-ethylenediaminetriacetate,0,,,,2.096,-2.85,8,627,0.195,293.8
271,https://doi.org/10.1021/acsami.8b22600,7,860,,Ni1Fe2O4,,,1,1,30,30,30,227,sphere,68,0.28,25,,N-(trimethoxysilylpropyl)-ethylenediaminetriacetate,0,,,,2.096,-2.85,8,62.7,0.195,88.4
272,https://doi.org/10.1021/acsami.8b22600,7,860,,Ni1Fe2O4,,,1,1,30,30,30,227,sphere,68,0.28,25,,N-(trimethoxysilylpropyl)-ethylenediaminetriacetate,0,,,,2.096,-2.85,8,313.5,0.195,150
273,https://doi.org/10.1021/acsami.8b22600,7,860,,Ni1Fe2O4,,,1,1,30,30,30,227,sphere,68,0.28,25,,N-(trimethoxysilylpropyl)-ethylenediaminetriacetate,0,,,,2.096,-2.85,8,627,0.195,188.4
274,https://doi.org/10.1016/j.jallcom.2019.152548,11,858,,Fe1Fe2O4,,,1,1,18.5,18.5,18.5,227,sphere,58.8,7.5,0.6,,triethylene glycol,0,,,,2.391,-0.996,4,238.3,0.12,18.5
275,https://doi.org/10.1016/j.jallcom.2019.152548,62.5,508,,Cu1Fe2O4,,,1,1,19.9,19.9,19.9,141,sphere,53.1,4,0.5,,triethylene glycol,0,,,,1.939,-0.996,4,238.3,0.12,44.9
276,https://doi.org/10.1016/j.jallcom.2019.152548,62.5,508,,Cu1Fe2O4,,,1,1,19.9,19.9,19.9,141,sphere,53.1,4,0.5,,triethylene glycol,0,,,,1.939,-0.996,4,200.6,0.12,38
277,https://doi.org/10.1016/j.jallcom.2019.152548,62.5,508,,Cu1Fe2O4,,,1,1,19.9,19.9,19.9,141,sphere,53.1,4,0.5,,triethylene glycol,0,,,,1.939,-0.996,4,163,0.12,24.8
278,https://doi.org/10.1016/j.matchemphys.2021.124546,,,,Ni0.6Zn0.35Fe0.05Fe2O4,,,1,1,3.6,3.6,3.6,,,30.8,7,0.16,,citric acid,0,,,,1.969,-1.248,4,200,0.519,32.8
279,https://doi.org/10.1016/j.matchemphys.2021.124546,,,,Ni0.6Zn0.35Fe0.05Fe2O4,,,1,1,3.6,3.6,3.6,,,30.8,7,0.16,,citric acid,0,,,,1.969,-1.248,4,200,0.746,34.8
280,https://doi.org/10.1016/j.matchemphys.2021.124546,,,,Ni0.6Zn0.35Fe0.05Fe2O4,,,1,1,4.4,4.4,4.4,,,36.3,27,0.77,,citric acid,0,,,,1.969,-1.248,4,200,0.519,43.6
281,https://doi.org/10.1016/j.matchemphys.2021.124546,,,,Ni0.6Zn0.35Fe0.05Fe2O4,,,1,1,4.4,4.4,4.4,,,36.3,27,0.77,,citric acid,0,,,,1.969,-1.248,4,200,0.746,123.8
282,https://doi.org/10.1021/acsabm.1c00040,11,858,,Fe1Fe2O4,,,0.8214285714,0.7826086957,70,45,,227,rod,86.4,120,20,,oleic acid,1,,,,2.391,6.109,1,600,0.4,3955
283,https://doi.org/10.1021/acsabm.1c00040,11,858,,Fe1Fe2O4,,,0.8214285714,0.7826086957,70,45,,227,rod,86.4,120,20,,oleic acid,1,,,,2.391,6.109,1,400,0.4,3499
