Repository: kwillon/Megy

# Trial version of prediction of magnetic properties of nanoparticles, 2023 project. 

The project is a collection of different projects in one large with a large number of descriptors for nanoparticles. The original idea of predicting different parameters for coated and uncoated nanoparticles.
<div align='middle'><img src='data\pic1.png' style='width: 100%; min-width: 300px;'/></div>

File: pre_processing/DATA 2.0 .csv (part 2 of 2)
#,link,Effective anisotropy constant ((kJ/m3),Curie temperature (K),Demagnetization factors (Nd),Core composition (formula),magnetic easy axis,Electronegativity core,Elongation,Flatness,"length, nm","width, nm","depth, nm",Space group,shape name ,Saturation magnetization (emu/g),Coercivity (Oe),Remanence magnetization (emu/g),Common spine,Shell composition (surface),Max/min(size),surface,pol,surf,Magnetic moment of core,LogP of organic coating,Number H acceptors of organic coating,Field amplitude,Field frequency,SAR
284,https://doi.org/10.1021/acsabm.1c00040,11,858,,Fe1Fe2O4,,,0.6428571429,0.4444444444,210,60,,227,rod,86.4,120,20,,oleic acid,1,,,,2.391,6.109,1,200,0.4,2470
285,https://doi.org/10.1021/acsabm.1c00040,11,858,,Fe1Fe2O4,,,0.8214285714,0.7826086957,70,45,,227,rod,86.4,120,20,,oleic acid,1,,,,2.391,6.109,1,800,0.4,4214
286,https://doi.org/10.1021/acsabm.1c00040,11,858,,Fe1Fe2O4,,,0.6617647059,0.4888888889,170,55,,227,rod,86.4,120,20,,oleic acid,1,,,,2.391,6.109,1,800,0.34,3225
287,https://doi.org/10.1021/acsabm.1c00040,11,858,,Fe1Fe2O4,,,0.6428571429,0.4444444444,210,60,,227,rod,86.4,120,20,,oleic acid,1,,,,2.391,6.109,1,600,0.34,2485
288,https://doi.org/10.1021/acsabm.1c00040,11,858,,Fe1Fe2O4,,,0.6428571429,0.4444444444,210,60,,227,rod,86.4,120,20,,oleic acid,1,,,,2.391,6.109,1,400,0.34,2273
289,https://doi.org/10.1021/acsabm.1c00040,11,858,,Fe1Fe2O4,,,0.6428571429,0.4444444444,210,60,,227,rod,86.4,120,20,,oleic acid,1,,,,2.391,6.109,1,200,0.34,1464
290,https://doi.org/10.1021/acsabm.1c00040,11,858,,Fe1Fe2O4,,,0.6428571429,0.4444444444,210,60,,227,rod,86.4,120,20,,oleic acid,1,,,,2.391,6.109,1,800,0.188,2240
291,https://doi.org/10.1021/acsabm.1c00040,11,858,,Fe1Fe2O4,,,0.6428571429,0.4444444444,210,60,,227,rod,86.4,120,20,,oleic acid,1,,,,2.391,6.109,1,600,0.188,1930
292,https://doi.org/10.1021/acsabm.1c00040,11,858,,Fe1Fe2O4,,,0.6428571429,0.4444444444,210,60,,227,rod,86.4,120,20,,oleic acid,1,,,,2.391,6.109,1,400,0.188,1220
293,https://doi.org/10.1021/acsabm.1c00040,11,858,,Fe1Fe2O4,,,0.6428571429,0.4444444444,210,60,,227,rod,86.4,120,20,,oleic acid,1,,,,2.391,6.109,1,200,0.188,724
294,https://doi.org/10.1021/acsabm.1c00040,11,858,,Fe1Fe2O4,,,0.6428571429,0.4444444444,210,60,,227,rod,83.2,200,22,,oleic acid,1,,,,2.391,6.109,1,600,0.4,3575
295,https://doi.org/10.1021/acsabm.1c00040,11,858,,Fe1Fe2O4,,,0.7272727273,0.625,110,50,,227,rod,83.2,200,22,,oleic acid,1,,,,2.391,6.109,1,400,0.4,3151
296,https://doi.org/10.1021/acsabm.1c00040,11,858,,Fe1Fe2O4,,,0.7272727273,0.625,110,50,,227,rod,84.7,200,22,,oleic acid,1,,,,2.391,6.109,1,600,0.4,3145
297,https://doi.org/10.1021/acsabm.1c00040,11,858,,Fe1Fe2O4,,,0.6617647059,0.4888888889,170,55,,227,rod,84.7,200,22,,oleic acid,1,,,,2.391,6.109,1,400,0.4,2847
298,https://doi.org/10.1021/acsabm.1c00040,11,858,,Fe1Fe2O4,,,0.6428571429,0.4444444444,210,60,,227,rod,82.4,203,28,,oleic acid,1,,,,2.391,6.109,1,600,0.4,2492
299,https://doi.org/10.1021/acsabm.1c00040,11,858,,Fe1Fe2O4,,,0.6428571429,0.4444444444,210,60,,227,rod,82.4,203,28,,oleic acid,1,,,,2.391,6.109,1,400,0.4,1987
300,https://doi.org/10.1007/s10854-021-05946-y,,,,Mn0.5Zn0.5Fe2O4,,,1,1,14,14,14,227,cubic,41.12,0.88,8.15,,,0,,,,2.114,0,0,50,0.28,110.9
301,https://doi.org/10.2217/nnm-2020-0467,,858,,Fe1Fe2O4,,,1,1,24.5,24.5,24.5,227,sphere,89.6,0,0,,"meso-2,3-dimercaptosuccinic acid",0,,,,2.391,-0.248,4,200,0.488,197.4
302,https://doi.org/10.3390/nano11030627,,858,,Fe1Fe2O4,,,1,1,22.2,22.2,22.2,227,sphere,38,0,0,,,0,,,,2.391,0,0,204,0.136,37.1
303,https://doi.org/10.3390/nano11030627,,858,,Fe1Fe2O4,,,1,1,22.2,22.2,22.2,227,sphere,38,0,0,,,0,,,,2.391,0,0,204,0.146,45.1
304,https://doi.org/10.3390/nano11030627,,858,,Fe1Fe2O4,,,1,1,22.2,22.2,22.2,227,sphere,38,0,0,,,0,,,,2.391,0,0,204,0.16,50
305,https://doi.org/10.3390/nano11030627,,858,,Fe1Fe2O4,,,1,1,22.2,22.2,22.2,227,sphere,38,0,0,,,0,,,,2.391,0,0,204,0.18,81
306,https://doi.org/10.3390/nano11030627,,858,,Fe1Fe2O4,,,1,1,22.2,22.2,22.2,227,sphere,38,0,0,,,0,,,,2.391,0,0,204,0.205,136.3
307,https://doi.org/10.3390/nano11030627,,858,,Fe1Fe2O4,,,1,1,27,27,27,227,cuboidal,70,0,0,,,0,,,,2.391,0,0,204,0.136,72.2
308,https://doi.org/10.3390/nano11030627,,858,,Fe1Fe2O4,,,1,1,27,27,27,227,cuboidal,70,0,0,,,0,,,,2.391,0,0,204,0.146,88.8
309,https://doi.org/10.3390/nano11030627,,858,,Fe1Fe2O4,,,1,1,27,27,27,227,cuboidal,70,0,0,,,0,,,,2.391,0,0,204,0.16,109.8
310,https://doi.org/10.3390/nano11030627,,858,,Fe1Fe2O4,,,1,1,27,27,27,227,cuboidal,70,0,0,,,0,,,,2.391,0,0,204,0.18,121.7
311,https://doi.org/10.3390/nano11030627,,858,,Fe1Fe2O4,,,1,1,27,27,27,227,cuboidal,70,0,0,,,0,,,,2.391,0,0,204,0.205,165.1
312,https://doi.org/10.3390/nano11030627,,858,,Fe1Fe2O4,,,0.5666666667,0.2352941176,27,3.6,,227,rod,81,0,0,,,1,,,,2.391,0,0,204,0.136,26.3
313,https://doi.org/10.3390/nano11030627,,858,,Fe1Fe2O4,,,0.5666666667,0.2352941176,27,3.6,,227,rod,81,0,0,,,1,,,,2.391,0,0,204,0.146,40
314,https://doi.org/10.3390/nano11030627,,858,,Fe1Fe2O4,,,0.5666666667,0.2352941176,27,3.6,,227,rod,81,0,0,,,1,,,,2.391,0,0,204,0.16,56.6
315,https://doi.org/10.3390/nano11030627,,858,,Fe1Fe2O4,,,0.5666666667,0.2352941176,27,3.6,,227,rod,81,0,0,,,1,,,,2.391,0,0,204,0.18,67.1
316,https://doi.org/10.3390/nano11030627,,858,,Fe1Fe2O4,,,0.5666666667,0.2352941176,27,3.6,,227,rod,81,0,0,,,1,,,,2.391,0,0,204,0.205,71
317,https://doi.org/10.1007/s10856-015-5466-7,,800,,Zn1Fe2O4,,,1,1,10,10,10,227,sphere,41.06,67.3,0.62,,,0,,,,1.691,0,0,251.4,0.28,14.1
318,https://doi.org/10.1007/s10856-015-5466-7,,800,,Zn1Fe2O4,,,1,1,10,10,10,227,sphere,41.06,67.3,0.62,,,0,,,,1.691,0,0,335.2,0.28,42.26
319,https://doi.org/10.1007/s10856-015-5466-7,,800,,Zn1Fe2O4,,,1,1,10,10,10,227,sphere,41.06,67.3,0.62,,,0,,,,1.691,0,0,419,0.28,28.19
320,https://doi.org/10.1007/s10856-015-5466-7,,520,,Co1Fe2O4,,,1,1,4,4,4,227,sphere,48.01,123.8,0.72,,,0,,,,2.246,0,0,251.4,0.28,14.1
321,https://doi.org/10.1007/s10856-015-5466-7,,520,,Co1Fe2O4,,,1,1,4,4,4,227,sphere,48.01,123.8,0.72,,,0,,,,2.246,0,0,335.2,0.28,21.14
322,https://doi.org/10.1007/s10856-015-5466-7,,520,,Co1Fe2O4,,,1,1,4,4,4,227,sphere,48.01,123.8,0.72,,,0,,,,2.246,0,0,419,0.28,35.24
323,https://doi.org/10.1039/c4tb00061g,11,858,,Fe1Fe2O4,,,1,1,14,14,14,227,cube,74,26,17.067,,GA(Gallic Acid)-PEG,0,,,,2.391,0.502,4,217.88,0.247,290.72
324,https://doi.org/10.1039/c4tb00061g,11,858,,Fe1Fe2O4,,,1,1,35,35,35,227,cube,98,23,26,,GA(Gallic Acid)-PEG,0,,,,2.391,0.502,4,251.37,0.18,430.24
325,https://doi.org/10.1039/c4tb00061g,11,858,,Fe1Fe2O4,,,1,1,14,14,14,227,cube,64,26,3.373,,GA(Gallic Acid)-PEG,0,,,,2.391,0.502,4,150.84,0.11,120
326,https://doi.org/10.1039/c4tb00061g,11,858,,Fe1Fe2O4,,,1,1,19,19,19,227,cube,73,28,2.367,,GA(Gallic Acid)-PEG,0,,,,2.391,0.502,4,150.84,0.11,146.34
327,https://doi.org/10.1039/c4tb00061g,11,858,,Fe1Fe2O4,,,1,1,24,24,24,227,cube,75,7,2.367,,GA(Gallic Acid)-PEG,0,,,,2.391,0.502,4,150.84,0.11,179.25
328,https://doi.org/10.1039/c4tb00061g,11,858,,Fe1Fe2O4,,,1,1,35,35,35,227,cube,88,23,0,,GA(Gallic Acid)-PEG,0,,,,2.391,0.502,4,202.38,0.11,42.31
329,https://doi.org/10.1039/c4tb00061g,11,858,,Fe1Fe2O4,,,1,1,35,35,35,227,cube,88,23,3.78,,GA(Gallic Acid)-PEG,0,,,,2.391,0.502,4,304.19,0.11,384.6
330,https://doi.org/10.1039/c4tb00061g,11,858,,Fe1Fe2O4,,,1,1,35,35,35,227,cube,88,23,2.513,,GA(Gallic Acid)-PEG,0,,,,2.391,0.502,4,400.98,0.11,473.1
331,https://doi.org/10.1039/c4tb00061g,11,858,,Fe1Fe2O4,,,1,1,14,14,14,227,cube,64,26,2.24,,GA(Gallic Acid)-PEG,0,,,,2.391,0.502,4,252.66,0.11,130.8
332,https://doi.org/10.1039/c4tb00061g,11,858,,Fe1Fe2O4,,,1,1,14,14,14,227,cube,64,26,10.573,,GA(Gallic Acid)-PEG,0,,,,2.391,0.502,4,304.19,0.11,151.85
333,https://doi.org/10.1039/c4tb00061g,11,858,,Fe1Fe2O4,,,1,1,19,19,19,227,cube,73,28,2.507,,GA(Gallic Acid)-PEG,0,,,,2.391,0.502,4,202.38,0.11,204.88
334,https://doi.org/10.1039/c4tb00061g,11,858,,Fe1Fe2O4,,,1,1,19,19,19,227,cube,73,28,2.513,,GA(Gallic Acid)-PEG,0,,,,2.391,0.502,4,252.66,0.11,254.27
335,https://doi.org/10.1039/c4tb00061g,11,858,,Fe1Fe2O4,,,1,1,19,19,19,227,cube,73,28,0.18,,GA(Gallic Acid)-PEG,0,,,,2.391,0.502,4,400.98,0.11,310.98
336,https://doi.org/10.1039/c4tb00061g,11,858,,Fe1Fe2O4,,,1,1,14,14,14,227,cube,64,26,1.173,,GA(Gallic Acid)-PEG,0,,,,2.391,0.502,4,150.84,0.22,200
337,https://doi.org/10.1039/c4tb00061g,11,858,,Fe1Fe2O4,,,1,1,19,19,19,227,cube,73,28,1.87,,GA(Gallic Acid)-PEG,0,,,,2.391,0.502,4,150.84,0.22,321.57
338,https://doi.org/10.1039/c4tb00061g,11,858,,Fe1Fe2O4,,,1,1,19,19,19,227,cube,73,28,0.18,,GA(Gallic Acid)-PEG,0,,,,2.391,0.502,4,304.19,0.22,639.22
339,https://doi.org/10.1039/c4tb00061g,11,858,,Fe1Fe2O4,,,1,1,24,24,24,227,cube,75,7,0.18,,GA(Gallic Acid)-PEG,0,,,,2.391,0.502,4,252.66,0.22,680.27
340,https://doi.org/10.1039/c4tb00061g,11,858,,Fe1Fe2O4,,,1,1,24,24,24,227,cube,75,7,0.18,,GA(Gallic Acid)-PEG,0,,,,2.391,0.502,4,304.19,0.22,780.95
341,https://doi.org/10.1039/c4tb00061g,11,858,,Fe1Fe2O4,,,1,1,35,35,35,227,cube,88,23,0,,GA(Gallic Acid)-PEG,0,,,,2.391,0.502,4,150.84,0.22,42.86
342,https://doi.org/10.1039/c4tb00061g,11,858,,Fe1Fe2O4,,,1,1,35,35,35,227,cube,88,23,4.847,,GA(Gallic Acid)-PEG,0,,,,2.391,0.502,4,304.2,0.22,1066.7
343,https://doi.org/10.1039/c4tb00061g,11,858,,Fe1Fe2O4,,,1,1,35,35,35,227,cube,88,23,3.14,,GA(Gallic Acid)-PEG,0,,,,2.391,0.502,4,202.38,0.3,276
344,https://doi.org/10.1039/c4tb00061g,11,858,,Fe1Fe2O4,,,1,1,35,35,35,227,cube,88,23,0.18,,GA(Gallic Acid)-PEG,0,,,,2.391,0.502,4,252.66,0.3,672
345,https://doi.org/10.1039/c4tb00061g,11,858,,Fe1Fe2O4,,,1,1,35,35,35,227,cube,88,23,0.18,,GA(Gallic Acid)-PEG,0,,,,2.391,0.502,4,304.19,0.3,1352
346,https://doi.org/10.1039/c4tb00061g,11,858,,Fe1Fe2O4,,,1,1,24,24,24,227,cube,75,7,0.537,,GA(Gallic Acid)-PEG,0,,,,2.391,0.502,4,202.38,0.3,644
347,https://doi.org/10.1039/c4tb00061g,11,858,,Fe1Fe2O4,,,1,1,19,19,19,227,cube,73,28,0.173,,GA(Gallic Acid)-PEG,0,,,,2.391,0.502,4,202.38,0.3,630
348,https://doi.org/10.1039/c4tb00061g,11,858,,Fe1Fe2O4,,,1,1,19,19,19,227,cube,73,28,0.18,,GA(Gallic Acid)-PEG,0,,,,2.391,0.502,4,252.66,0.3,740
349,https://doi.org/10.1039/c4tb00061g,11,858,,Fe1Fe2O4,,,1,1,14,14,14,227,cube,64,26,0.62,,GA(Gallic Acid)-PEG,0,,,,2.391,0.502,4,150.84,0.3,316
350,https://doi.org/10.1039/c4tb00061g,11,858,,Fe1Fe2O4,,,1,1,14,14,14,227,cube,64,26,0.627,,GA(Gallic Acid)-PEG,0,,,,2.391,0.502,4,202.38,0.3,376
351,https://doi.org/10.1007/s10856-015-5466-7,,843,,Ni1Fe2O4,,,1,1,8.1,8.1,8.1,227,sphere,17.49,20.04,0.02,,,0,,,,2.096,0,0,201.12,0.273,213.057
352,https://doi.org/10.1007/s10856-015-5466-7,,573,,Mn1Fe2O4,,,1,1,7.13,7.13,7.13,57,sphere,51.99,44.52,0.52,,,0,,,,2.537,0,0,217.88,0.247,280.41
353,https://doi.org/10.1039/c6nr01303a,,789,,Co1Fe2O4,,,1,1,7.7,7.7,7.7,227,,92,0,0,,,0,,,,2.246,0,0,213.6,0.18,19
354,https://doi.org/10.1039/c6nr01303a,,396,,Zn0.3Co0.7Fe2O4,,,1,1,6.9,6.9,6.9,227,,94,0,0,,,0,,,,2.079,0,0,213.6,0.18,6
355,dx.doi.org/10.1021/nl302160d,,,,Fe2.2C1Fe5C2,,,1,1,13.6,13.6,13.6,,sphere,132,0,0,,,0,,,,2.554,0,0,203.64,0.05,6.96
356,dx.doi.org/10.1021/nl302160d,,,,Fe2.2C1Fe5C2,,,1,1,13.6,13.6,13.6,,sphere,132,0,0,,,0,,,,2.554,0,0,251.82,0.05,8.7
357,dx.doi.org/10.1021/nl302160d,,,,Fe2.2C1Fe5C2,,,1,1,13.6,13.6,13.6,,sphere,132,0,0,,,0,,,,2.554,0,0,337.27,0.05,71.74
358,dx.doi.org/10.1021/nl302160d,,,,Fe2.2C1Fe5C2,,,1,1,13.6,13.6,13.6,,sphere,132,0,0,,,0,,,,2.554,0,0,429.09,0.05,104.35
359,dx.doi.org/10.1021/nl302160d,,,,Fe2.2C1Fe5C2,,,1,1,13.6,13.6,13.6,,sphere,132,0,0,,,0,,,,2.554,0,0,504.55,0.05,172.61
360,dx.doi.org/10.1021/nl302160d,,,,Fe2.2C1Fe5C2,,,1,1,13.6,13.6,13.6,,sphere,132,0,0,,,0,,,,2.554,0,0,593.64,0.05,293.91
361,https://doi.org/10.1021/nn2048137,11,858,,Fe1Fe2O4,,,1,1,12,12,12,227,cube,82,400,34,,poly- (maleic anhydride alt-1-octadecene),0,,,,2.391,6.67,3,294,0.573,636.573
362,https://doi.org/10.1021/nn2048137,11,858,,Fe1Fe2O4,,,1,1,19,19,19,227,cube,73.8,0,0,,poly- (maleic anhydride alt-1-octadecene),0,,,,2.391,6.67,3,100,0.32,125
363,https://doi.org/10.1021/nn2048137,11,858,,Fe1Fe2O4,,,1,1,19,19,19,227,cube,73.8,0,0,,poly- (maleic anhydride alt-1-octadecene),0,,,,2.391,6.67,3,151.2,0.32,331.52
364,https://doi.org/10.1021/nn2048137,11,858,,Fe1Fe2O4,,,1,1,19,19,19,227,cube,73.8,0,0,,poly- (maleic anhydride alt-1-octadecene),0,,,,2.391,6.67,3,187.7,0.32,536.3
365,https://doi.org/10.1021/nn2048137,11,858,,Fe1Fe2O4,,,1,1,19,19,19,227,cube,73.8,0,0,,poly- (maleic anhydride alt-1-octadecene),0,,,,2.391,6.67,3,226.8,0.32,750
366,https://doi.org/10.1021/nn2048137,11,858,,Fe1Fe2O4,,,1,1,19,19,19,227,cube,73.8,0,0,,poly- (maleic anhydride alt-1-octadecene),0,,,,2.391,6.67,3,277.2,0.32,934.8
367,https://doi.org/10.1021/nn2048137,11,858,,Fe1Fe2O4,,,1,1,19,19,19,227,cube,73.8,0,0,,poly- (maleic anhydride alt-1-octadecene),0,,,,2.391,6.67,3,126,0.52,236.26
368,https://doi.org/10.1021/nn2048137,11,858,,Fe1Fe2O4,,,1,1,19,19,19,227,cube,73.8,0,0,,poly- (maleic anhydride alt-1-octadecene),0,,,,2.391,6.67,3,187.4,0.52,604.4
369,https://doi.org/10.1021/nn2048137,11,858,,Fe1Fe2O4,,,1,1,19,19,19,227,cube,73.8,0,0,,poly- (maleic anhydride alt-1-octadecene),0,,,,2.391,6.67,3,226.8,0.52,1164.84
370,https://doi.org/10.1021/nn2048137,11,858,,Fe1Fe2O4,,,1,1,19,19,19,227,cube,73.8,0,0,,poly- (maleic anhydride alt-1-octadecene),0,,,,2.391,6.67,3,277.2,0.52,1412.09
371,https://doi.org/10.1021/nn2048137,11,858,,Fe1Fe2O4,,,1,1,19,19,19,227,cube,73.8,0,0,,poly- (maleic anhydride alt-1-octadecene),0,,,,2.391,6.67,3,302.4,0.52,1967.03
372,https://doi.org/10.1021/nn2048137,11,858,,Fe1Fe2O4,,,1,1,19,19,19,227,cube,73.8,0,0,,poly- (maleic anhydride alt-1-octadecene),0,,,,2.391,6.67,3,365.4,0.52,2450.55
373,https://doi.org/10.1021/nn2048137,11,858,,Fe1Fe2O4,,,1,1,19,19,19,227,cube,73.8,0,0,,poly- (maleic anhydride alt-1-octadecene),0,,,,2.391,6.67,3,88,0.7,150
374,https://doi.org/10.1021/nn2048137,11,858,,Fe1Fe2O4,,,1,1,19,19,19,227,cube,73.8,0,0,,poly- (maleic anhydride alt-1-octadecene),0,,,,2.391,6.67,3,163.8,0.7,650
375,https://doi.org/10.1021/nn2048137,11,858,,Fe1Fe2O4,,,1,1,19,19,19,227,cube,73.8,0,0,,poly- (maleic anhydride alt-1-octadecene),0,,,,2.391,6.67,3,226.8,0.7,1286.84
376,https://doi.org/10.1021/nn2048137,11,858,,Fe1Fe2O4,,,1,1,19,19,19,227,cube,73.8,0,0,,poly- (maleic anhydride alt-1-octadecene),0,,,,2.391,6.67,3,264.6,0.7,1681.58
377,https://doi.org/10.1021/nn2048137,11,858,,Fe1Fe2O4,,,1,1,19,19,19,227,cube,73.8,0,0,,poly- (maleic anhydride alt-1-octadecene),0,,,,2.391,6.67,3,302.4,0.7,2202.63
378,https://doi.org/10.1021/nn2048137,11,858,,Fe1Fe2O4,,,1,1,25,25,25,227,cube,66.277,404.667,20.847,,poly- (maleic anhydride alt-1-octadecene),0,,,,2.391,6.67,3,189,0.32,36.36
379,https://doi.org/10.1021/nn2048137,11,858,,Fe1Fe2O4,,,1,1,25,25,25,227,cube,66.277,404.667,20.847,,poly- (maleic anhydride alt-1-octadecene),0,,,,2.391,6.67,3,226.8,0.32,38.96
380,https://doi.org/10.1021/nn2048137,11,858,,Fe1Fe2O4,,,1,1,25,25,25,227,cube,66.277,404.667,20.847,,poly- (maleic anhydride alt-1-octadecene),0,,,,2.391,6.67,3,226.8,0.52,113.6
381,https://doi.org/10.1021/nn2048137,11,858,,Fe1Fe2O4,,,1,1,25,25,25,227,cube,66.277,404.667,20.847,,poly- (maleic anhydride alt-1-octadecene),0,,,,2.391,6.67,3,264.6,0.7,192.31
382,https://doi.org/10.1021/nn2048137,11,858,,Fe1Fe2O4,,,1,1,25,25,25,227,cube,66.277,404.667,20.847,,poly- (maleic anhydride alt-1-octadecene),0,,,,2.391,6.67,3,302.4,0.7,308.97
383,https://doi.org/10.1021/nn2048137,11,858,,Fe1Fe2O4,,,1,1,25,25,25,227,cube,66.277,404.667,20.847,,poly- (maleic anhydride alt-1-octadecene),0,,,,2.391,6.67,3,277.2,0.32,496.27
384,https://doi.org/10.1021/nn2048137,11,858,,Fe1Fe2O4,,,1,1,25,25,25,227,cube,66.277,404.667,20.847,,poly- (maleic anhydride alt-1-octadecene),0,,,,2.391,6.67,3,189,0.52,283.58
385,https://doi.org/10.1021/nn2048137,11,858,,Fe1Fe2O4,,,1,1,25,25,25,227,cube,66.277,404.667,20.847,,poly- (maleic anhydride alt-1-octadecene),0,,,,2.391,6.67,3,365.4,0.52,1667.91
386,https://doi.org/10.1021/nn2048137,11,858,,Fe1Fe2O4,,,1,1,25,25,25,227,cube,66.277,404.667,20.847,,poly- (maleic anhydride alt-1-octadecene),0,,,,2.391,6.67,3,88,0.7,67.16
387,https://doi.org/10.1021/nn2048137,11,858,,Fe1Fe2O4,,,1,1,25,25,25,227,cube,66.277,404.667,20.847,,poly- (maleic anhydride alt-1-octadecene),0,,,,2.391,6.67,3,226.8,0.7,727.61
388,https://doi.org/10.1021/nn2048137,11,858,,Fe1Fe2O4,,,1,1,25,25,25,227,cube,66.277,404.667,20.847,,poly- (maleic anhydride alt-1-octadecene),0,,,,2.391,6.67,3,264.6,0.7,910.45
389,https://doi.org/10.1021/nn2048137,11,858,,Fe1Fe2O4,,,1,1,25,25,25,227,cube,66.277,404.667,20.847,,poly- (maleic anhydride alt-1-octadecene),0,,,,2.391,6.67,3,302.4,0.7,1104.48
390,https://doi.org/10.1021/nn2048137,11,858,,Fe1Fe2O4,,,1,1,38,38,38,227,cube,72.167,1.848,28.933,,poly- (maleic anhydride alt-1-octadecene),0,,,,2.391,6.67,3,151.2,0.32,5.75
391,https://doi.org/10.1021/nn2048137,11,858,,Fe1Fe2O4,,,1,1,38,38,38,227,cube,72.167,1.848,28.933,,poly- (maleic anhydride alt-1-octadecene),0,,,,2.391,6.67,3,189,0.32,7.85
392,https://doi.org/10.1021/nn2048137,11,858,,Fe1Fe2O4,,,1,1,38,38,38,227,cube,72.167,1.848,28.933,,poly- (maleic anhydride alt-1-octadecene),0,,,,2.391,6.67,3,226.8,0.32,38.9
393,https://doi.org/10.1021/nn2048137,11,858,,Fe1Fe2O4,,,1,1,38,38,38,227,cube,72.167,1.848,28.933,,poly- (maleic anhydride alt-1-octadecene),0,,,,2.391,6.67,3,126,0.52,7.47
394,https://doi.org/10.1021/nn2048137,11,858,,Fe1Fe2O4,,,1,1,38,38,38,227,cube,72.167,1.848,28.933,,poly- (maleic anhydride alt-1-octadecene),0,,,,2.391,6.67,3,189,0.52,62.64
395,https://doi.org/10.1021/nn2048137,11,858,,Fe1Fe2O4,,,1,1,38,38,38,227,cube,72.167,1.848,28.933,,poly- (maleic anhydride alt-1-octadecene),0,,,,2.391,6.67,3,226.8,0.7,211.49
396,https://doi.org/10.1021/nn2048137,11,858,,Fe1Fe2O4,,,1,1,38,38,38,227,cube,72.167,1.848,28.933,,poly- (maleic anhydride alt-1-octadecene),0,,,,2.391,6.67,3,302.4,0.7,352.87
397,http://dx.doi.org/10.1021/acs.chemmater.5b04780,,803,,Co1Fe2O4,,,1,1,15,15,15,227,cube,47.9,10,40,,decanoic acid,0,,,,2.246,3.212,1,201.12,0.3,213.743
398,http://dx.doi.org/10.1021/acs.chemmater.5b04780,,,,Co0.5Fe0.5Fe2O4,,,1,1,20,20,20,227,cube,73.75,13.58,49.2,,decanoic acid,0,,,,2.319,3.212,1,234.64,0.22,358.073
399,http://dx.doi.org/10.1021/acs.chemmater.5b04780,,,,Co0.5Fe0.5Fe2O4,,,1,1,20,20,20,227,cube,40,2.545,30,,decanoic acid,0,,,,2.319,3.212,1,150.8,0.1,74.75
400,http://dx.doi.org/10.1021/acs.chemmater.5b04780,,,,Co0.5Fe0.5Fe2O4,,,1,1,20,20,20,227,cube,60,2.545,30,,decanoic acid,0,,,,2.319,3.212,1,201.06,0.1,157.58
401,http://dx.doi.org/10.1021/acs.chemmater.5b04780,,,,Co0.5Fe0.5Fe2O4,,,1,1,20,20,20,227,cube,60,2.545,30,,decanoic acid,0,,,,2.319,3.212,1,301.59,0.1,391.92
402,http://dx.doi.org/10.1021/acs.chemmater.5b04780,,,,Co0.5Fe0.5Fe2O4,,,1,1,20,20,20,227,cube,60,2.545,30,,decanoic acid,0,,,,2.319,3.212,1,402.12,0.1,678.79
403,http://dx.doi.org/10.1021/acs.chemmater.5b04780,,,,Co0.5Fe0.5Fe2O4,,,1,1,20,20,20,227,cube,60,2.545,30,,decanoic acid,0,,,,2.319,3.212,1,150.8,0.22,146.94
404,http://dx.doi.org/10.1021/acs.chemmater.5b04780,,,,Co0.5Fe0.5Fe2O4,,,1,1,20,20,20,227,cube,60,2.545,30,,decanoic acid,0,,,,2.319,3.212,1,201.06,0.22,279
405,http://dx.doi.org/10.1021/acs.chemmater.5b04780,,,,Co0.5Fe0.5Fe2O4,,,1,1,20,20,20,227,cube,60,2.545,30,,decanoic acid,0,,,,2.319,3.212,1,251.33,0.22,453.06
406,http://dx.doi.org/10.1021/acs.chemmater.5b04780,,,,Co0.5Fe0.5Fe2O4,,,1,1,20,20,20,227,cube,60,2.545,30,,decanoic acid,0,,,,2.319,3.212,1,301.59,0.22,628.57
407,http://dx.doi.org/10.1021/acs.chemmater.5b04780,,,,Co0.5Fe0.5Fe2O4,,,1,1,20,20,20,227,cube,60,2.545,30,,decanoic acid,0,,,,2.319,3.212,1,150.8,0.3,122.45
408,http://dx.doi.org/10.1021/acs.chemmater.5b04780,,,,Co0.5Fe0.5Fe2O4,,,1,1,20,20,20,227,cube,60,2.545,30,,decanoic acid,0,,,,2.319,3.212,1,201.06,0.3,246.94
409,http://dx.doi.org/10.1021/acs.chemmater.5b04780,,,,Co0.5Fe0.5Fe2O4,,,1,1,20,20,20,227,cube,60,2.545,30,,decanoic acid,0,,,,2.319,3.212,1,251.33,0.3,416.33
410,http://dx.doi.org/10.1021/acs.chemmater.5b04780,,,,Co0.7Fe0.3Fe2O4,,,1,1,27,27,27,227,cube,60,7.36,40,,decanoic acid,0,,,,2.289,3.212,1,234.64,0.247,358.76
411,http://dx.doi.org/10.1021/acs.chemmater.5b04780,,,,Co0.7Fe0.3Fe2O4,,,1,1,27,27,27,227,cube,70,400,20,,decanoic acid,0,,,,2.289,3.212,1,150.8,0.1,68
412,http://dx.doi.org/10.1021/acs.chemmater.5b04780,,,,Co0.7Fe0.3Fe2O4,,,1,1,27,27,27,227,cube,70,400,20,,decanoic acid,0,,,,2.289,3.212,1,201.06,0.1,134
413,http://dx.doi.org/10.1021/acs.chemmater.5b04780,,,,Co0.7Fe0.3Fe2O4,,,1,1,27,27,27,227,cube,70,400,20,,decanoic acid,0,,,,2.289,3.212,1,251.33,0.1,220
414,http://dx.doi.org/10.1021/acs.chemmater.5b04780,,,,Co0.7Fe0.3Fe2O4,,,1,1,27,27,27,227,cube,70,400,20,,decanoic acid,0,,,,2.289,3.212,1,301.59,0.1,290
415,http://dx.doi.org/10.1021/acs.chemmater.5b04780,,,,Co0.7Fe0.3Fe2O4,,,1,1,27,27,27,227,cube,70,400,20,,decanoic acid,0,,,,2.289,3.212,1,402.12,0.1,428
416,http://dx.doi.org/10.1021/acs.chemmater.5b04780,,,,Co0.7Fe0.3Fe2O4,,,1,1,27,27,27,227,cube,49,300,15,,decanoic acid,0,,,,2.289,3.212,1,150.84,0.1,153.53
417,http://dx.doi.org/10.1021/acs.chemmater.5b04780,,,,Co0.7Fe0.3Fe2O4,,,1,1,27,27,27,227,cube,49,300,15,,decanoic acid,0,,,,2.289,3.212,1,201.12,0.1,276.77
418,http://dx.doi.org/10.1021/acs.chemmater.5b04780,,,,Co0.7Fe0.3Fe2O4,,,1,1,27,27,27,227,cube,49,300,15,,decanoic acid,0,,,,2.289,3.212,1,251.4,0.1,426.26
419,http://dx.doi.org/10.1021/acs.chemmater.5b04780,,,,Co0.7Fe0.3Fe2O4,,,1,1,27,27,27,227,cube,49,300,15,,decanoic acid,0,,,,2.289,3.212,1,301.68,0.1,608.08
420,http://dx.doi.org/10.1021/acs.chemmater.5b04780,,,,Co0.7Fe0.3Fe2O4,,,1,1,27,27,27,227,cube,49,300,15,,decanoic acid,0,,,,2.289,3.212,1,402.24,0.1,915.15
421,http://dx.doi.org/10.1021/acs.chemmater.5b04780,,,,Co0.7Fe0.3Fe2O4,,,1,1,27,27,27,227,cube,53,400,20,,decanoic acid,0,,,,2.289,3.212,1,150.84,0.1,59.41
422,http://dx.doi.org/10.1021/acs.chemmater.5b04780,,,,Co0.7Fe0.3Fe2O4,,,1,1,27,27,27,227,cube,53,400,20,,decanoic acid,0,,,,2.289,3.212,1,201.12,0.1,97.03
423,http://dx.doi.org/10.1021/acs.chemmater.5b04780,,,,Co0.7Fe0.3Fe2O4,,,1,1,27,27,27,227,cube,53,400,20,,decanoic acid,0,,,,2.289,3.212,1,301.68,0.1,196.04
424,http://dx.doi.org/10.1021/acs.chemmater.5b04780,,,,Co0.7Fe0.3Fe2O4,,,1,1,27,27,27,227,cube,53,400,20,,decanoic acid,0,,,,2.289,3.212,1,402.24,0.1,322.77
425,http://dx.doi.org/10.1021/acs.chemmater.5b04780,,,,Co0.7Fe0.3Fe2O4,,,1,1,27,27,27,227,cube,48,300,15.4,,decanoic acid,0,,,,2.289,3.212,1,150.84,0.1,158
426,http://dx.doi.org/10.1021/acs.chemmater.5b04780,,,,Co0.7Fe0.3Fe2O4,,,1,1,27,27,27,227,cube,48,300,15.4,,decanoic acid,0,,,,2.289,3.212,1,201.12,0.1,274
427,http://dx.doi.org/10.1021/acs.chemmater.5b04780,,,,Co0.7Fe0.3Fe2O4,,,1,1,27,27,27,227,cube,48,300,15.4,,decanoic acid,0,,,,2.289,3.212,1,251.4,0.1,422
428,http://dx.doi.org/10.1021/acs.chemmater.5b04780,,,,Co0.7Fe0.3Fe2O4,,,1,1,27,27,27,227,cube,48,300,15.4,,decanoic acid,0,,,,2.289,3.212,1,301.68,0.1,600
429,http://dx.doi.org/10.1021/acs.chemmater.5b04780,,,,Co0.7Fe0.3Fe2O4,,,1,1,27,27,27,227,cube,48,300,15.4,,decanoic acid,0,,,,2.289,3.212,1,402.24,0.1,906
430,http://dx.doi.org/10.1021/acs.chemmater.5b04780,,,,Co0.7Fe0.3Fe2O4,,,1,1,27,27,27,227,cube,70,400,20,,decanoic acid,0,,,,2.289,3.212,1,201.063,0.1,140.667
431,http://dx.doi.org/10.1021/acs.chemmater.5b04780,,,,Co0.7Fe0.3Fe2O4,,,1,1,27,27,27,227,cube,63.25,10.86,43.067,,decanoic acid,0,,,,2.289,3.212,1,150.84,0.22,125.77
432,http://dx.doi.org/10.1021/acs.chemmater.5b04780,,,,Co0.7Fe0.3Fe2O4,,,1,1,27,27,27,227,cube,63.25,10.86,43.067,,decanoic acid,0,,,,2.289,3.212,1,251.4,0.22,383.5
433,http://dx.doi.org/10.1021/acs.chemmater.5b04780,,,,Co0.7Fe0.3Fe2O4,,,1,1,27,27,27,227,cube,63.25,10.86,43.067,,decanoic acid,0,,,,2.289,3.212,1,301.68,0.22,564.95
434,http://dx.doi.org/10.1021/acs.chemmater.5b04780,,,,Co0.7Fe0.3Fe2O4,,,1,1,27,27,27,227,cube,63.25,10.86,43.067,,decanoic acid,0,,,,2.289,3.212,1,150.84,0.3,127.83
435,http://dx.doi.org/10.1021/acs.chemmater.5b04780,,,,Co0.7Fe0.3Fe2O4,,,1,1,27,27,27,227,cube,63.25,10.86,43.067,,decanoic acid,0,,,,2.289,3.212,1,201.12,0.3,150.51
436,http://dx.doi.org/10.1021/acs.chemmater.5b04780,,,,Co0.7Fe0.3Fe2O4,,,1,1,27,27,27,227,cube,63.25,10.86,43.067,,decanoic acid,0,,,,2.289,3.212,1,251.4,0.3,362.89
437,http://dx.doi.org/10.1021/acs.chemmater.5b04780,,,,Co0.1Fe0.9Fe2O4,,,1,1,17,17,17,227,cube,73.5,143,10.8,,decanoic acid,0,,,,2.377,3.212,1,251.37,0.18,430.24
438,http://dx.doi.org/10.1021/acs.chemmater.5b04780,,,,Co0.1Fe0.9Fe2O4,,,1,1,17,17,17,227,cube,86.2,9.1,69,,decanoic acid,0,,,,2.377,3.212,1,201.12,0.3,213.743
439,http://dx.doi.org/10.1021/acs.chemmater.5b04780,,,,Co0.3Fe0.7Fe2O4,,,1,1,19,19,19,227,cube,63.97,94.12,8.107,,decanoic acid,0,,,,2.348,3.212,1,251.4,0.1,226.26
440,http://dx.doi.org/10.1021/acs.chemmater.5b04780,,,,Co0.3Fe0.7Fe2O4,,,1,1,19,19,19,227,cube,63.97,94.12,6.107,,decanoic acid,0,,,,2.348,3.212,1,402.24,0.1,563.64
441,http://dx.doi.org/10.1021/acs.jpcc.6b02006,11,858,,Fe1Fe2O4,,,0.5853658537,0.2916666667,41,7,,227,rod,91.32,0,0,,oleic acid- coated,1,,,,2.391,6.109,1,100,0.31,8
442,http://dx.doi.org/10.1021/acs.jpcc.6b02006,11,858,,Fe1Fe2O4,,,0.5853658537,0.2916666667,41,7,,227,rod,91.32,0,0,,oleic acid- coated,1,,,,2.391,6.109,1,200,0.31,8
443,http://dx.doi.org/10.1021/acs.jpcc.6b02006,11,858,,Fe1Fe2O4,,,0.5853658537,0.2916666667,41,7,,227,rod,91.32,0,0,,oleic acid- coated,1,,,,2.391,6.109,1,300,0.31,32
444,http://dx.doi.org/10.1021/acs.jpcc.6b02006,11,858,,Fe1Fe2O4,,,0.5853658537,0.2916666667,41,7,,227,rod,91.32,0,0,,oleic acid- coated,1,,,,2.391,6.109,1,400,0.31,154.67
445,http://dx.doi.org/10.1021/acs.jpcc.6b02006,11,858,,Fe1Fe2O4,,,0.5853658537,0.2916666667,41,7,,227,rod,91.32,0,0,,oleic acid- coated,1,,,,2.391,6.109,1,500,0.31,185.78
446,http://dx.doi.org/10.1021/acs.jpcc.6b02006,11,858,,Fe1Fe2O4,,,0.5853658537,0.2916666667,41,7,,227,rod,91.32,0,0,,oleic acid- coated,1,,,,2.391,6.109,1,600,0.31,331.56
447,http://dx.doi.org/10.1021/acs.jpcc.6b02006,11,858,,Fe1Fe2O4,,,0.5853658537,0.2916666667,41,7,,227,rod,91.32,0,0,,oleic acid- coated,1,,,,2.391,6.109,1,700,0.31,392.89
448,http://dx.doi.org/10.1021/acs.jpcc.6b02006,11,858,,Fe1Fe2O4,,,0.5853658537,0.2916666667,41,7,,227,rod,91.32,0,0,,oleic acid- coated,1,,,,2.391,6.109,1,800,0.31,552
449,http://dx.doi.org/10.1021/acs.jpcc.6b02006,11,858,,Fe1Fe2O4,,,0.5438461538,0.1612446959,65,5.7,,227,rod,88.3,0,0,,oleic acid- coated,1,,,,2.391,6.109,1,200,0.31,14.47
450,http://dx.doi.org/10.1021/acs.jpcc.6b02006,11,858,,Fe1Fe2O4,,,0.5438461538,0.1612446959,65,5.7,,227,rod,88.3,0,0,,oleic acid- coated,1,,,,2.391,6.109,1,400,0.31,204.6
451,http://dx.doi.org/10.1021/acs.jpcc.6b02006,11,858,,Fe1Fe2O4,,,0.5438461538,0.1612446959,65,5.7,,227,rod,88.3,0,0,,oleic acid- coated,1,,,,2.391,6.109,1,500,0.31,489.61
452,http://dx.doi.org/10.1021/acs.jpcc.6b02006,11,858,,Fe1Fe2O4,,,0.5438461538,0.1612446959,65,5.7,,227,rod,88.3,0,0,,oleic acid- coated,1,,,,2.391,6.109,1,700,0.31,754.61
453,http://dx.doi.org/10.1021/acs.jpcc.6b02006,11,858,,Fe1Fe2O4,,,0.5438461538,0.1612446959,65,5.7,,227,rod,88.3,0,0,,oleic acid- coated,1,,,,2.391,6.109,1,800,0.31,857.89
454,http://dx.doi.org/10.1021/acs.jpcc.6b02006,11,858,,Fe1Fe2O4,,,0.5438461538,0.1612446959,65,5.7,,227,rod,88.3,0,0,,oleic acid- coated,1,,,,2.391,6.109,1,152.75,0.15,9.43
455,http://dx.doi.org/10.1021/acs.jpcc.6b02006,11,858,,Fe1Fe2O4,,,0.5438461538,0.1612446959,65,5.7,,227,rod,88.3,0,0,,oleic acid- coated,1,,,,2.391,6.109,1,171.43,0.15,14.98
456,http://dx.doi.org/10.1021/acs.jpcc.6b02006,11,858,,Fe1Fe2O4,,,0.5438461538,0.1612446959,65,5.7,,227,rod,88.3,0,0,,oleic acid- coated,1,,,,2.391,6.109,1,192.31,0.15,22
457,http://dx.doi.org/10.1021/acs.jpcc.6b02006,11,858,,Fe1Fe2O4,,,0.5438461538,0.1612446959,65,5.7,,227,rod,88.3,0,0,,oleic acid- coated,1,,,,2.391,6.109,1,212.09,0.15,30.92
458,http://dx.doi.org/10.1021/acs.jpcc.6b02006,11,858,,Fe1Fe2O4,,,0.5438461538,0.1612446959,65,5.7,,227,rod,88.3,0,0,,oleic acid- coated,1,,,,2.391,6.109,1,231.87,0.15,41.3
459,http://dx.doi.org/10.1021/acs.jpcc.6b02006,11,858,,Fe1Fe2O4,,,0.5438461538,0.1612446959,65,5.7,,227,rod,88.3,0,0,,oleic acid- coated,1,,,,2.391,6.109,1,254.94,0.15,53.73
460,http://dx.doi.org/10.1021/acs.jpcc.6b02006,11,858,,Fe1Fe2O4,,,0.5438461538,0.1612446959,65,5.7,,227,rod,88.3,0,0,,oleic acid- coated,1,,,,2.391,6.109,1,300,0.15,80.34
461,http://dx.doi.org/10.1021/acs.jpcc.6b02006,11,858,,Fe1Fe2O4,,,0.5438461538,0.1612446959,65,5.7,,227,rod,88.3,0,0,,oleic acid- coated,1,,,,2.391,6.109,1,323.63,0.15,102.48
462,http://dx.doi.org/10.1021/acs.jpcc.6b02006,11,858,,Fe1Fe2O4,,,0.5438461538,0.1612446959,65,5.7,,227,rod,88.3,0,0,,oleic acid- coated,1,,,,2.391,6.109,1,347.25,0.15,118.57
463,http://dx.doi.org/10.1021/acs.jpcc.6b02006,11,858,,Fe1Fe2O4,,,0.5438461538,0.1612446959,65,5.7,,227,rod,88.3,0,0,,oleic acid- coated,1,,,,2.391,6.109,1,370.33,0.15,131.14
464,http://dx.doi.org/10.1021/acs.jpcc.6b02006,11,858,,Fe1Fe2O4,,,0.5438461538,0.1612446959,65,5.7,,227,rod,88.3,0,0,,oleic acid- coated,1,,,,2.391,6.109,1,386.81,0.15,139.62
465,http://dx.doi.org/10.1021/acs.jpcc.6b02006,11,858,,Fe1Fe2O4,,,0.5438461538,0.1612446959,65,5.7,,227,rod,88.3,0,0,,oleic acid- coated,1,,,,2.391,6.109,1,396.15,0.15,143.57
466,http://dx.doi.org/10.1021/acs.jpcc.6b02006,11,858,,Fe1Fe2O4,,,0.5438461538,0.1612446959,65,5.7,,227,rod,88.3,0,0,,oleic acid- coated,1,,,,2.391,6.109,1,412.09,0.15,153.66
467,http://dx.doi.org/10.1021/acs.jpcc.6b02006,11,858,,Fe1Fe2O4,,,0.5438461538,0.1612446959,65,5.7,,227,rod,88.3,0,0,,oleic acid- coated,1,,,,2.391,6.109,1,414.83,0.15,159.06
468,http://dx.doi.org/10.1021/acs.jpcc.6b02006,11,858,,Fe1Fe2O4,,,0.5438461538,0.1612446959,65,5.7,,227,rod,88.3,0,0,,oleic acid- coated,1,,,,2.391,6.109,1,418.13,0.15,161.11
469,http://dx.doi.org/10.1021/acs.jpcc.6b02006,11,858,,Fe1Fe2O4,,,0.5438461538,0.1612446959,65,5.7,,227,rod,88.3,0,0,,oleic acid- coated,1,,,,2.391,6.109,1,418.13,0.15,161.11
470,http://dx.doi.org/10.1021/acs.jpcc.6b02006,11,858,,Fe1Fe2O4,,,0.5853658537,0.2916666667,41,7,,227,rod,91.32,0,0,,oleic acid- coated,1,,,,2.391,6.109,1,140.33,0.15,3.45
471,http://dx.doi.org/10.1021/acs.jpcc.6b02006,11,858,,Fe1Fe2O4,,,0.5853658537,0.2916666667,41,7,,227,rod,91.32,0,0,,oleic acid- coated,1,,,,2.391,6.109,1,160.22,0.15,13.36
472,http://dx.doi.org/10.1021/acs.jpcc.6b02006,11,858,,Fe1Fe2O4,,,0.5853658537,0.2916666667,41,7,,227,rod,91.32,0,0,,oleic acid- coated,1,,,,2.391,6.109,1,178.45,0.15,17.67
473,http://dx.doi.org/10.1021/acs.jpcc.6b02006,11,858,,Fe1Fe2O4,,,0.5853658537,0.2916666667,41,7,,227,rod,91.32,0,0,,oleic acid- coated,1,,,,2.391,6.109,1,197.28,0.15,26.29
474,http://dx.doi.org/10.1021/acs.jpcc.6b02006,11,858,,Fe1Fe2O4,,,0.5853658537,0.2916666667,41,7,,227,rod,91.32,0,0,,oleic acid- coated,1,,,,2.391,6.109,1,218.78,0.15,34.91
475,http://dx.doi.org/10.1021/acs.jpcc.6b02006,11,858,,Fe1Fe2O4,,,0.5853658537,0.2916666667,41,7,,227,rod,91.32,0,0,,oleic acid- coated,1,,,,2.391,6.109,1,235.91,0.15,44.83
476,http://dx.doi.org/10.1021/acs.jpcc.6b02006,11,858,,Fe1Fe2O4,,,0.5853658537,0.2916666667,41,7,,227,rod,91.32,0,0,,oleic acid- coated,1,,,,2.391,6.109,1,254.7,0.15,56.47
477,http://dx.doi.org/10.1021/acs.jpcc.6b02006,11,858,,Fe1Fe2O4,,,0.5853658537,0.2916666667,41,7,,227,rod,91.32,0,0,,oleic acid- coated,1,,,,2.391,6.109,1,290.61,0.15,82.76
478,http://dx.doi.org/10.1021/acs.jpcc.6b02006,11,858,,Fe1Fe2O4,,,0.5853658537,0.2916666667,41,7,,227,rod,91.32,0,0,,oleic acid- coated,1,,,,2.391,6.109,1,309.39,0.15,94.4
479,http://dx.doi.org/10.1021/acs.jpcc.6b02006,11,858,,Fe1Fe2O4,,,0.5853658537,0.2916666667,41,7,,227,rod,91.32,0,0,,oleic acid- coated,1,,,,2.391,6.109,1,325.41,0.15,106.03
480,http://dx.doi.org/10.1021/acs.jpcc.6b02006,11,858,,Fe1Fe2O4,,,0.5853658537,0.2916666667,41,7,,227,rod,91.32,0,0,,oleic acid- coated,1,,,,2.391,6.109,1,343.65,0.15,117.67
481,http://dx.doi.org/10.1021/acs.jpcc.6b02006,11,858,,Fe1Fe2O4,,,0.5853658537,0.2916666667,41,7,,227,rod,91.32,0,0,,oleic acid- coated,1,,,,2.391,6.109,1,361.88,0.15,128.02
482,http://dx.doi.org/10.1021/acs.jpcc.6b02006,11,858,,Fe1Fe2O4,,,0.5853658537,0.2916666667,41,7,,227,rod,91.32,0,0,,oleic acid- coated,1,,,,2.391,6.109,1,374.03,0.15,134.48
483,http://dx.doi.org/10.1021/acs.jpcc.6b02006,11,858,,Fe1Fe2O4,,,0.5853658537,0.2916666667,41,7,,227,rod,91.32,0,0,,oleic acid- coated,1,,,,2.391,6.109,1,382.87,0.15,141.81
484,http://dx.doi.org/10.1021/acs.jpcc.6b02006,11,858,,Fe1Fe2O4,,,0.5853658537,0.2916666667,41,7,,227,rod,91.32,0,0,,oleic acid- coated,1,,,,2.391,6.109,1,390.61,0.15,142.24
485,http://dx.doi.org/10.1021/acs.jpcc.6b02006,11,858,,Fe1Fe2O4,,,0.5853658537,0.2916666667,41,7,,227,rod,91.32,0,0,,oleic acid- coated,1,,,,2.391,6.109,1,400.55,0.15,149.14
486,https://doi.org/10.1021/nn2048137,11,858,,Fe1Fe2O4,,,1,1,25,25,25,227,cube,60,0,0,,poly- (maleic anhydride alt-1-octadecene),0,,,,2.391,6.67,3,350,0.32,80
487,http://dx.doi.org/10.1021/acs.chemmater.5b04780,,534,,Co0.5Fe0.5Fe2O4,,,1,1,20,20,20,227,cube,60,2.545,30,,decanoic acid,0,,,,2.319,3.212,1,301.59,0.3,650
488,http://dx.doi.org/10.1021/acs.chemmater.5b04780,,534,,Co0.7Fe0.3Fe2O4,,,1,1,22,22,22,227,cube,56,11,40,,decanoic acid,0,,,,2.289,3.212,1,201.12,0.3,213.743
489,http://dx.doi.org/10.1021/acs.chemmater.5b04780,,534,,Co0.7Fe0.3Fe2O4,,,1,1,22,22,22,227,cube,61,5,42,,decanoic acid,0,,,,2.289,3.212,1,251.37,0.207,378.003
490,http://dx.doi.org/10.1021/acs.chemmater.5b04780,,534,,Co0.7Fe0.3Fe2O4,,,1,1,22,22,22,227,cube,70,8,40,,decanoic acid,0,,,,2.289,3.212,1,234.64,0.247,358.76
491,http://dx.doi.org/10.1021/acs.chemmater.5b04780,,534,,Co0.7Fe0.3Fe2O4,,,1,1,22,22,22,227,cube,53,400,20,,decanoic acid,0,,,,2.289,3.212,1,251.33,0.1,160
492,http://dx.doi.org/10.1021/acs.chemmater.5b04780,,534,,Co0.7Fe0.3Fe2O4,,,1,1,22,22,22,227,cube,60,8,40,,decanoic acid,0,,,,2.289,3.212,1,234.64,0.247,358.76
493,http://dx.doi.org/10.1021/acs.chemmater.5b04780,,534,,Co0.7Fe0.3Fe2O4,,,1,1,22,22,22,227,cube,63.25,10.86,43.067,,decanoic acid,0,,,,2.289,3.212,1,301.59,0.1,600
494,http://dx.doi.org/10.1021/acs.jpcc.6b02006,11,858,,Fe1Fe2O4,,,0.5892857143,0.303030303,56,10,,227,rod,88.3,0,0,,oleic acid- coated,1,,,,2.391,6.109,1,600,0.31,670
495,https://doi.org/10.1021/nn2048137,11,858,,Fe1Fe2O4,,,1,1,30,30,30,227,cube,60,0,0,,poly- (maleic anhydride alt-1-octadecene),0,,,,2.391,6.67,3,550,0.32,125
496,https://doi.org/10.1021/nn2048137,11,858,,Fe1Fe2O4,,,1,1,30,30,30,227,cube,60,0,0,,poly- (maleic anhydride alt-1-octadecene),0,,,,2.391,6.67,3,750,0.32,160
497,https://doi.org/10.1021/acs.nanolett.0c02795,11,858,,Fe1Fe2O4,,,1,1,60,60,60,227,toroid,81.833,173.667,23.513,,,0,,,,2.391,0,0,440,0.4,2213
498,https://doi.org/10.1063/1.5006515,200,,,Co0.1Fe0.9Fe2O4,,,,,,,,227,sphere,82,7.4,65,,,0,,,,2.377,0,0,184,0.27,107
499,https://doi.org/10.1063/1.5006515,200,,,Co0.3Fe0.7Fe2O4,,,,,,,,227,sphere,84,10.597,70,,,0,,,,2.348,0,0,184,0.27,130
500,https://doi.org/10.1063/1.5006515,200,,,Co0.5Fe0.5Fe2O4,,,1,1,12,12,12,227,sphere,77,15.701,67,,,0,,,,2.319,0,0,184,0.27,210
501,https://doi.org/10.1063/1.5006515,200,,,Co0.1Fe0.9Fe2O4,,,,,,,,227,sphere,82,7.4,65,,,0,,,,2.377,0,0,234,0.27,130
502,https://doi.org/10.1063/1.5006515,200,,,Co0.1Fe0.9Fe2O4,,,,,,,,227,sphere,82,7.4,65,,,0,,,,2.377,0,0,491,0.27,210
503,https://doi.org/10.1063/1.5006515,200,,,Co0.3Fe0.7Fe2O4,,,,,,,,227,sphere,84,10.597,70,,,0,,,,2.348,0,0,234,0.27,205
504,https://doi.org/10.1063/1.5006515,200,,,Co0.3Fe0.7Fe2O4,,,,,,,,227,sphere,84,10.597,70,,,0,,,,2.348,0,0,491,0.27,350
505,https://doi.org/10.1063/1.5006515,200,,,Co0.5Fe0.5Fe2O4,,,1,1,12,12,12,227,sphere,77,15.701,67,,,0,,,,2.319,0,0,234,0.27,340
506,https://doi.org/10.1063/1.5006515,200,,,Co0.5Fe0.5Fe2O4,,,1,1,12,12,12,227,sphere,77,15.701,67,,,0,,,,2.319,0,0,491,0.27,550
507,https://doi.org/10.1039/C5RA12558H,11,858,0.21,Fe1Fe2O4,,,1,1,13,13,13,227,cube,68,0,0,,,0,,,,2.391,0,0,200,0.36,77
508,https://doi.org/10.1039/C5RA12558H,11,858,0.21,Fe1Fe2O4,,,1,1,13,13,13,227,cube,68,0,0,,,0,,,,2.391,0,0,400,0.36,128
509,https://doi.org/10.1039/C5RA12558H,11,858,0.21,Fe1Fe2O4,,,1,1,13,13,13,227,cube,68,0,0,,,0,,,,2.391,0,0,600,0.36,350
510,https://doi.org/10.1039/C5RA12558H,11,858,0.21,Fe1Fe2O4,,,1,1,13,13,13,227,cube,68,0,0,,,0,,,,2.391,0,0,800,0.36,360
511,https://doi.org/10.1039/C5RA12558H,11,858,,Fe1Fe2O4,,,1,1,22,22,22,227,cube,73,22,7,,,0,,,,2.391,0,0,200,0.36,244
512,https://doi.org/10.1039/C5RA12558H,11,858,,Fe1Fe2O4,,,1,1,22,22,22,227,cube,73,22,7,,,0,,,,2.391,0,0,400,0.36,514
513,https://doi.org/10.1039/C5RA12558H,11,858,,Fe1Fe2O4,,,1,1,22,22,22,227,cube,73,22,7,,,0,,,,2.391,0,0,600,0.36,700
514,https://doi.org/10.1039/C5RA12558H,11,858,,Fe1Fe2O4,,,1,1,22,22,22,227,cube,73,22,7,,,0,,,,2.391,0,0,800,0.36,1200
515,https://doi.org/10.1039/C5RA12558H,11,858,,Fe1Fe2O4,,,1,1,43,43,43,227,cube,85,37,14,,,0,,,,2.391,0,0,200,0.36,154
516,https://doi.org/10.1039/C5RA12558H,11,858,,Fe1Fe2O4,,,1,1,43,43,43,227,cube,85,37,14,,,0,,,,2.391,0,0,400,0.36,1000
517,https://doi.org/10.1039/C5RA12558H,11,858,,Fe1Fe2O4,,,1,1,43,43,43,227,cube,85,37,14,,,0,,,,2.391,0,0,600,0.36,1738
518,https://doi.org/10.1039/C5RA12558H,11,858,,Fe1Fe2O4,,,1,1,43,43,43,227,cube,85,37,14,,,0,,,,2.391,0,0,800,0.36,2494
519,https://doi.org/10.1039/C5RA12558H,11,858,,Fe1Fe2O4,,,1,1,98,98,98,227,cube,90,80,23,,,0,,,,2.391,0,0,200,0.36,55
520,https://doi.org/10.1039/C5RA12558H,11,858,,Fe1Fe2O4,,,1,1,98,98,98,227,cube,90,80,23,,,0,,,,2.391,0,0,400,0.36,940
521,https://doi.org/10.1039/C5RA12558H,11,858,,Fe1Fe2O4,,,1,1,98,98,98,227,cube,90,80,23,,,0,,,,2.391,0,0,600,0.36,1880
522,https://doi.org/10.1039/C5RA12558H,11,858,,Fe1Fe2O4,,,1,1,98,98,98,227,cube,90,80,23,,,0,,,,2.391,0,0,800,0.36,2666
523,https://doi.org/10.1039/C5RA12558H,11,858,,Fe1Fe2O4,,,1,1,260,260,260,227,cube,92,118,13,,,0,,,,2.391,0,0,200,0.36,226
524,https://doi.org/10.1039/C5RA12558H,11,858,,Fe1Fe2O4,,,1,1,260,260,260,227,cube,92,118,13,,,0,,,,2.391,0,0,400,0.36,440
525,https://doi.org/10.1039/C5RA12558H,11,858,,Fe1Fe2O4,,,1,1,260,260,260,227,cube,92,118,13,,,0,,,,2.391,0,0,600,0.36,702
526,https://doi.org/10.1039/C5RA12558H,11,858,,Fe1Fe2O4,,,1,1,260,260,260,227,cube,92,118,13,,,0,,,,2.391,0,0,800,0.36,875
527,https://doi.org/10.1021/acsnano.8b06542,,,,Co0.24Mn0.15Fe0.61Fe2O4,,,1,1,19,19,19,,sphere,93,0,0,,,0,,,,2.378,0,0,337,0.42,1718
528,https://doi.org/10.1039/d0na00820f,11,,,Fe1Fe2O4,,,1,1,8.4,8.4,8.4,227,sphere,20,0,0,,carboxymethylcellulose,0,,,,2.391,-3.288,7,250,0.11,7.5
529,https://doi.org/10.1039/d0na00820f,,,,Co0.03Fe0.97Fe2O4,,,1,1,7.1,7.1,7.1,227,sphere,20,0,0,,carboxymethylcellulose,0,,,,2.387,-3.288,7,250,0.11,11.8
530,https://doi.org/10.1039/d0na00820f,,,,Co0.05Fe0.95Fe2O4,,,1,1,6.9,6.9,6.9,227,sphere,20,0,0,,carboxymethylcellulose,0,,,,2.384,-3.288,7,250,0.11,13.3
531,https://doi.org/10.1039/d0na00820f,,,,Co0.1Fe0.9Fe2O4,,,1,1,7.1,7.1,7.1,227,sphere,20,0,0,,carboxymethylcellulose,0,,,,2.377,-3.288,7,250,0.11,13.8
532,https://doi.org/10.1016/j.biomaterials.2014.04.036,26,948,,Fe2O3,,,1,1,10,10,10,167,sphere,28,3.564,19.253,,,0,,,,2.368,0,0,126,0.32,86
533,https://doi.org/10.1016/j.biomaterials.2014.04.036,26,948,,Fe2O3,,,1,1,10,10,10,167,sphere,28,3.566,19.503,,,0,,,,2.368,0,0,185,0.5,112
534,https://doi.org/10.1016/j.biomaterials.2014.04.036,26,948,,Fe2O3,,,1,1,10,10,10,167,sphere,28,3.564,19.253,,,0,,,,2.368,0,0,302,0.9,253
535,https://doi.org/10.1016/j.biomaterials.2014.04.036,92,,,Co1Fe2O4,,,1,1,9.2,9.2,9.2,227,cube,32,3.564,19.253,,,0,,,,2.246,0,0,185,0.5,316
536,https://doi.org/10.1016/j.biomaterials.2014.04.036,92,,,Co1Fe2O4,,,1,1,9.2,9.2,9.2,227,cube,32,3.564,19.253,,,0,,,,2.246,0,0,243,0.7,322
537,https://doi.org/10.1016/j.biomaterials.2014.04.036,6,,,Au1Fe2O3,,,1,1,14,14,14,167,dimer,28,3.564,19.253,,,1,,,,2.262,0,0,126,0.32,74
538,https://doi.org/10.1016/j.biomaterials.2014.04.036,0.8,948,,Fe2O3,,,1,1,18,18,18,167,cube,39,7.224,32.58,,,0,,,,2.368,0,0,126,0.32,337
539,https://doi.org/10.1016/j.biomaterials.2014.04.036,0.8,948,,Fe2O3,,,1,1,18,18,18,167,cube,39,7.224,32.58,,,0,,,,2.368,0,0,302,0.9,806
540,https://doi.org/10.1016/j.biomaterials.2014.04.036,1.1,948,,Fe2O3,,,1,1,22,22,22,167,flower,39,7.224,32.58,,,0,,,,2.368,0,0,126,0.32,521
541,https://doi.org/10.1016/j.biomaterials.2014.04.036,1.1,948,,Fe2O3,,,1,1,22,22,22,167,flower,39,7.224,32.58,,,0,,,,2.368,0,0,185,0.5,928
542,Работа ани,,793,,CoFe2O4,,,1,1,4,4,4,227,,68.3,277.4,11.7,,,,,,,,,,,,
543,Работа ани,,793,,CoFe2O4,,,1,1,3.5,3.5,3.5,227,,80.3,127.2,6.9,,,,,,,,,,,,
544,Работа ани,,793,,CoFe2O5,,,1,1,4,4,4,227,,66.3,47,3.8,,,,,,,,,,,,
545,Работа ани,,658,,MnFe2O4,,,1,1,4.5,4.5,4.5,227,,61.6,53.8,4.4,,,,,,,,,,,,
546,Работа ани,,658,,MnFe2O4,,,1,1,3.5,3.5,3.5,227,,76.8,128.5,7.4,,,,,,,,,,,,
547,Работа ани,,658,,MnFe2O4,,,1,1,2,2,2,227,,58.5,114.4,2.7,,,,,,,,,,,,
548,Работа ани,,600,,ZnFe2O4,,,1,1,5,5,5,227,,96.9,74.2,7.1,,,,,,,,,,,,
549,Работа ани,,793,,CoFe2O4,,,1,1,1.5,1.5,1.5,227,,35.2,77.3,0.5,,,,,,,,,,,,
550,Работа ани,,793,,CoFe2O4,,,1,1,2,2,2,227,,45.3,59.1,0.9,,,,,,,,,,,,
551,Работа ани,,793,,CoFe2O5,,,1,1,2,2,2,227,,43,75.3,0.7,,,,,,,,,,,,
552,Работа ани,,793,,CoFe2O4,,,1,1,2,2,2,227,,99.3,195.4,5.8,,,,,,,,,,,,
553,Работа ани,,793,,CoFe2O5,,,1,1,2,2,2,227,,36.6,72.5,0.8,,,,,,,,,,,,
554,Работа ани,,658,,MnFe2O4,,,1,1,2,2,2,227,,28.8,75.8,0.5,,,,,,,,,,,,
555,Работа ани,,658,,MnFe2O4,,,1,1,1.5,1.5,1.5,227,,26.5,252.2,1.9,,,,,,,,,,,,
556,Работа ани,,658,,MnFe2O4,,,1,1,1.5,1.5,1.5,227,,20.3,152.4,0.7,,,,,,,,,,,,
557,Работа ани,,658,,MnFe2O4,,,1,1,2,2,2,227,,46.1,55.3,0.9,,,,,,,,,,,,
558,Работа ани,,658,,MnFe2O4,,,1,1,2.5,2.5,2.5,227,,19.7,125.8,0.5,,,,,,,,,,,,
559,Работа ани,,600,,ZnFe2O4,,,1,1,2,2,2,227,,26.8,99.1,0.5,,,,,,,,,,,,
560,Работа ани,,600,,ZnFe2O4,,,1,1,2,2,2,227,,31,74.7,0.5,,,,,,,,,,,,
561,Работа ани,,600,,ZnFe2O4,,,1,1,2.5,2.5,2.5,227,,33.7,66.9,0.6,,,,,,,,,,,,
562,Работа ани,,600,,ZnFe2O4,,,1,1,2.5,2.5,2.5,227,,64.3,37.8,1.8,,,,,,,,,,,,
563,Работа ани,,600,,ZnFe2O4,,,1,1,5.5,5.5,5.5,227,,85.1,100.7,9.9,,,,,,,,,,,,
564,10.1016/j.jmmm.2017.05.039 ,,,,магнетит,,,1,1,5,,,,,35,45,1.4,,,,,,,,,,,,
565,10.1016/j.jmmm.2017.05.039 ,,,,магнетит,,,1,1,7.5,,,,,48,15.2,1.3,,,,,,,,,,,,
566,10.1016/j.jmmm.2017.05.039 ,,,,магнетит,,,1,1,10,,,,,70,55.1,4.1,,,,,,,,,,,,
567,10.1021/acs.langmuir.8b00753 ,,,,магнетит,,,1,1,20.5,,,,,81.5,55,4.2,,,,,,,,,,,,
568,10.1021/acs.langmuir.8b00753 ,,,,магнетит,,,1,1,11.5,,,,,65.1,0.2,2.1,,,,,,,,,,,,
569,10.1021/acs.langmuir.8b00753 ,,,,магнетит,,,1,1,20,,,,,80.5,49,4.3,,,,,,,,,,,,
570,10.1021/acs.langmuir.8b00753 ,,,,магнетит,,,1,1,15.5,,,,,77.2,15.3,1.4,,,,,,,,,,,,
571,10.1021/acs.langmuir.8b00753 ,,,,магнетит,,,1,1,12.5,,,,,78.1,9,0.9,,,,,,,,,,,,
572,10.1021/acs.langmuir.8b00753 ,,,,магнетит,,,1,1,16,,,,,77.8,17.5,1.6,,,,,,,,,,,,
573,10.1021/acs.langmuir.8b00753 ,,,,магнетит,,,1,1,19,,,,,77.4,34.5,4.5,,,,,,,,,,,,
574,10.3390/app10186279,,,,Nickel-Zinc Ferrite Spinel,,,,,,,,,,84.44,18.54,,,,,,,,,,,,,
575,10.3390/app10186280,,,,Nickel-Zinc Ferrite Spinel,,,,,,,,,,83.97,17.56,,,,,,,,,,,,,
576,10.3390/app10186281,,,,Nickel-Zinc Ferrite Spinel,,,,,,,,,,71.84,16.48,,,,,,,,,,,,,
577,10.1039/d1nr01044a,,,,Магнетит/маггемит,,,,,,,,,,,,,,,,,,,,,,,,53
578,10.1039/d1nr01044a,,,,CoFe2O4,,,,,,,,227,,,,,,,,,,,,,,,,155
579,10.1039/d1nr01044a,,600,,ZnFe2O4,,,,,,,,227,,,,,,,,,,,,,,,,68
580,10.1039/d1nr01044a,,,,CoFe2O4,,,,,,,,227,,,,,,,,,,,,,,,,121
581,10.1039/d1nr01044a,,,,CoFe2O4,,,,,,,,227,,,,,,,,,,,,,,,,121
582,10.1039/d1nr01044a,,,,CoFe2O4,,,,,,,,227,,,,,,,,,,,,,,,,121
